Repository: wandering3ngineer/research

This folder contains input datasets as CSV format files alongside output datasets as CSV and MATLAB .FIG format files.

File: Hysteresis Power Loss Estimation/data/sample-0-hyst-in.csv
T [K],H [Oe],M [emu/g],ma [mg],pd [g/cm3],A [nm],Ms [emu/g],Mr [emu/g],Hc [Oe],Hs [Oe],Hexc [Oe],u0 [G/Oe],kb [ergs/K],Na [/mol],Mw [g/mol],mb [erg/G],eT [K],eH [Oe],eM [emu/g],ema [mg],epd [g/cm3],eA [nm],eMs [emu/g],eMr [emu/g],eHc [Oe],eHs [Oe],eHex [Oe],eu0 [],ekb [ergs/K],eNa [/mol],eMw [g/mol],emb [erg/G]
300.0153,9988.777,158.4084146,16.4,7.9001,0.286339,158.45,0.010368651,17.396,9988.777,0.57122,1.00E+00,1.38E-16,6.02E+23,55.845,9.27E-21,1.50E+00,0.33,0.965904967,0.1,0.0044,0.000053,0.966440735,0.000579497,0.66,0.33,0.66,0,7.90E-23,7.40E+15,0.0062,2.00E-28
299.9894,4988.777,122.685122,16.4,7.9001,0.286339,158.45,0.010368651,17.396,9988.777,0.57122,1.00E+00,1.38E-16,6.02E+23,55.845,9.27E-21,1.50E+00,0.33,0.748080012,0.1,0.0044,0.000053,0.966440735,0.000579497,0.66,0.33,0.66,0,7.90E-23,7.40E+15,0.0062,2.00E-28
299.9959,988.777,37.33207317,16.4,7.9001,0.286339,158.45,0.010368651,17.396,9988.777,0.57122,1.00E+00,1.38E-16,6.02E+23,55.845,9.27E-21,1.50E+00,0.33,0.227634593,0.1,0.0044,0.000053,0.966440735,0.000579497,0.66,0.33,0.66,0,7.90E-23,7.40E+15,0.0062,2.00E-28
299.983,188.777,8.470304878,16.4,7.9001,0.286339,158.45,0.010368651,17.396,9988.777,0.57122,1.00E+00,1.38E-16,6.02E+23,55.845,9.27E-21,1.50E+00,0.33,0.0516482,0.1,0.0044,0.000053,0.966440735,0.000579497,0.66,0.33,0.66,0,7.90E-23,7.40E+15,0.0062,2.00E-28
299.9959,88.777,4.423817073,16.4,7.9001,0.286339,158.45,0.010368651,17.396,9988.777,0.57122,1.00E+00,1.38E-16,6.02E+23,55.845,9.27E-21,1.50E+00,0.33,0.026974494,0.1,0.0044,0.000053,0.966440735,0.000579497,0.66,0.33,0.66,0,7.90E-23,7.40E+15,0.0062,2.00E-28
299.9765,78.777,3.984629878,16.4,7.9001,0.286339,158.45,0.010368651,17.396,9988.777,0.57122,1.00E+00,1.38E-16,6.02E+23,55.845,9.27E-21,1.50E+00,0.33,0.024296524,0.1,0.0044,0.000053,0.966440735,0.000579497,0.66,0.33,0.66,0,7.90E-23,7.40E+15,0.0062,2.00E-28
299.9765,68.777,3.571047561,16.4,7.9001,0.286339,158.45,0.010368651,17.396,9988.777,0.57122,1.00E+00,1.38E-16,6.02E+23,55.845,9.27E-21,1.50E+00,0.33,0.02177468,0.1,0.0044,0.000053,0.966440735,0.000579497,0.66,0.33,0.66,0,7.90E-23,7.40E+15,0.0062,2.00E-28
299.9959,58.777,3.159587195,16.4,7.9001,0.286339,158.45,0.010368651,17.396,9988.777,0.57122,1.00E+00,1.38E-16,6.02E+23,55.845,9.27E-21,1.50E+00,0.33,0.019265776,0.1,0.0044,0.000053,0.966440735,0.000579497,0.66,0.33,0.66,0,7.90E-23,7.40E+15,0.0062,2.00E-28
300.0023,48.777,2.746355488,16.4,7.9001,0.286339,158.45,0.010368651,17.396,9988.777,0.57122,1.00E+00,1.38E-16,6.02E+23,55.845,9.27E-21,1.50E+00,0.33,0.01674607,0.1,0.0044,0.000053,0.966440735,0.000579497,0.66,0.33,0.66,0,7.90E-23,7.40E+15,0.0062,2.00E-28
299.9894,38.777,2.335379878,16.4,7.9001,0.286339,158.45,0.010368651,17.396,9988.777,0.57122,1.00E+00,1.38E-16,6.02E+23,55.845,9.27E-21,1.50E+00,0.33,0.014240121,0.1,0.0044,0.000053,0.966440735,0.000579497,0.66,0.33,0.66,0,7.90E-23,7.40E+15,0.0062,2.00E-28
299.9766,28.777,1.927965244,16.4,7.9001,0.286339,158.45,0.010368651,17.396,9988.777,0.57122,1.00E+00,1.38E-16,6.02E+23,55.845,9.27E-21,1.50E+00,0.33,0.011755886,0.1,0.0044,0.000053,0.966440735,0.000579497,0.66,0.33,0.66,0,7.90E-23,7.40E+15,0.0062,2.00E-28
300.0089,18.777,1.510388415,16.4,7.9001,0.286339,158.45,0.010368651,17.396,9988.777,0.57122,1.00E+00,1.38E-16,6.02E+23,55.845,9.27E-21,1.50E+00,0.33,0.009209685,0.1,0.0044,0.000053,0.966440735,0.000579497,0.66,0.33,0.66,0,7.90E-23,7.40E+15,0.0062,2.00E-28
299.9636,8.777,1.097364634,16.4,7.9001,0.286339,158.45,0.010368651,17.396,9988.777,0.57122,1.00E+00,1.38E-16,6.02E+23,55.845,9.27E-21,1.50E+00,0.33,0.006691248,0.1,0.0044,0.000053,0.966440735,0.000579497,0.66,0.33,0.66,0,7.90E-23,7.40E+15,0.0062,2.00E-28
299.983,-1.223,0.683010976,16.4,7.9001,0.286339,158.45,0.010368651,17.396,9988.777,0.57122,1.00E+00,1.38E-16,6.02E+23,55.845,9.27E-21,1.50E+00,0.33,0.004164701,0.1,0.0044,0.000053,0.966440735,0.000579497,0.66,0.33,0.66,0,7.90E-23,7.40E+15,0.0062,2.00E-28
299.9636,-11.223,0.271787012,16.4,7.9001,0.286339,158.45,0.010368651,17.396,9988.777,0.57122,1.00E+00,1.38E-16,6.02E+23,55.845,9.27E-21,1.50E+00,0.33,0.001657238,0.1,0.0044,0.000053,0.966440735,0.000579497,0.66,0.33,0.66,0,7.90E-23,7.40E+15,0.0062,2.00E-28
299.9765,-21.223,-0.21336561,16.4,7.9001,0.286339,158.45,0.010368651,17.396,9988.777,0.57122,1.00E+00,1.38E-16,6.02E+23,55.845,9.27E-21,1.50E+00,0.33,0.00130101,0.1,0.0044,0.000053,0.966440735,0.000579497,0.66,0.33,0.66,0,7.90E-23,7.40E+15,0.0062,2.00E-28
299.9701,-31.223,-0.624594512,16.4,7.9001,0.286339,158.45,0.010368651,17.396,9988.777,0.57122,1.00E+00,1.38E-16,6.02E+23,55.845,9.27E-21,1.50E+00,0.33,0.003808503,0.1,0.0044,0.000053,0.966440735,0.000579497,0.66,0.33,0.66,0,7.90E-23,7.40E+15,0.0062,2.00E-28
300.0153,-9990.639,-158.4962805,16.4,7.9001,0.286339,158.45,0.010368651,17.396,9988.777,0.57122,1.00E+00,1.38E-16,6.02E+23,55.845,9.27E-21,1.50E+00,0.33,0.966440735,0.1,0.0044,0.000053,0.966440735,0.000579497,0.66,0.33,0.66,0,7.90E-23,7.40E+15,0.0062,2.00E-28
299.9636,-4990.639,-122.6102439,16.4,7.9001,0.286339,158.45,0.010368651,17.396,9988.777,0.57122,1.00E+00,1.38E-16,6.02E+23,55.845,9.27E-21,1.50E+00,0.33,0.747623438,0.1,0.0044,0.000053,0.966440735,0.000579497,0.66,0.33,0.66,0,7.90E-23,7.40E+15,0.0062,2.00E-28
299.9894,-990.639,-37.30077439,16.4,7.9001,0.286339,158.45,0.010368651,17.396,9988.777,0.57122,1.00E+00,1.38E-16,6.02E+23,55.845,9.27E-21,1.50E+00,0.33,0.227443746,0.1,0.0044,0.000053,0.966440735,0.000579497,0.66,0.33,0.66,0,7.90E-23,7.40E+15,0.0062,2.00E-28
300.0023,-190.639,-8.609768293,16.4,7.9001,0.286339,158.45,0.010368651,17.396,9988.777,0.57122,1.00E+00,1.38E-16,6.02E+23,55.845,9.27E-21,1.50E+00,0.33,0.052498587,0.1,0.0044,0.000053,0.966440735,0.000579497,0.66,0.33,0.66,0,7.90E-23,7.40E+15,0.0062,2.00E-28
299.983,-90.639,-4.553930488,16.4,7.9001,0.286339,158.45,0.010368651,17.396,9988.777,0.57122,1.00E+00,1.38E-16,6.02E+23,55.845,9.27E-21,1.50E+00,0.33,0.027767869,0.1,0.0044,0.000053,0.966440735,0.000579497,0.66,0.33,0.66,0,7.90E-23,7.40E+15,0.0062,2.00E-28
300.0217,-80.639,-4.129857317,16.4,7.9001,0.286339,158.45,0.010368651,17.396,9988.777,0.57122,1.00E+00,1.38E-16,6.02E+23,55.845,9.27E-21,1.50E+00,0.33,0.025182057,0.1,0.0044,0.000053,0.966440735,0.000579497,0.66,0.33,0.66,0,7.90E-23,7.40E+15,0.0062,2.00E-28
299.9894,-70.639,-3.714311585,16.4,7.9001,0.286339,158.45,0.010368651,17.396,9988.777,0.57122,1.00E+00,1.38E-16,6.02E+23,55.845,9.27E-21,1.50E+00,0.33,0.022648241,0.1,0.0044,0.000053,0.966440735,0.000579497,0.66,0.33,0.66,0,7.90E-23,7.40E+15,0.0062,2.00E-28
300.0023,-60.639,-3.304337195,16.4,7.9001,0.286339,158.45,0.010368651,17.396,9988.777,0.57122,1.00E+00,1.38E-16,6.02E+23,55.845,9.27E-21,1.50E+00,0.33,0.020148398,0.1,0.0044,0.000053,0.966440735,0.000579497,0.66,0.33,0.66,0,7.90E-23,7.40E+15,0.0062,2.00E-28
299.983,-50.639,-2.892427439,16.4,7.9001,0.286339,158.45,0.010368651,17.396,9988.777,0.57122,1.00E+00,1.38E-16,6.02E+23,55.845,9.27E-21,1.50E+00,0.33,0.017636753,0.1,0.0044,0.000053,0.966440735,0.000579497,0.66,0.33,0.66,0,7.90E-23,7.40E+15,0.0062,2.00E-28
299.9959,-40.639,-2.481654878,16.4,7.9001,0.286339,158.45,0.010368651,17.396,9988.777,0.57122,1.00E+00,1.38E-16,6.02E+23,55.845,9.27E-21,1.50E+00,0.33,0.015132042,0.1,0.0044,0.000053,0.966440735,0.000579497,0.66,0.33,0.66,0,7.90E-23,7.40E+15,0.0062,2.00E-28
299.9636,-30.639,-2.068778659,16.4,7.9001,0.286339,158.45,0.010368651,17.396,9988.777,0.57122,1.00E+00,1.38E-16,6.02E+23,55.845,9.27E-21,1.50E+00,0.33,0.012614504,0.1,0.0044,0.000053,0.966440735,0.000579497,0.66,0.33,0.66,0,7.90E-23,7.40E+15,0.0062,2.00E-28
299.9636,-20.639,-1.650027439,16.4,7.9001,0.286339,158.45,0.010368651,17.396,9988.777,0.57122,1.00E+00,1.38E-16,6.02E+23,55.845,9.27E-21,1.50E+00,0.33,0.010061143,0.1,0.0044,0.000053,0.966440735,0.000579497,0.66,0.33,0.66,0,7.90E-23,7.40E+15,0.0062,2.00E-28
299.9894,-10.639,-1.238028659,16.4,7.9001,0.286339,158.45,0.010368651,17.396,9988.777,0.57122,1.00E+00,1.38E-16,6.02E+23,55.845,9.27E-21,1.50E+00,0.33,0.007548955,0.1,0.0044,0.000053,0.966440735,0.000579497,0.66,0.33,0.66,0,7.90E-23,7.40E+15,0.0062,2.00E-28
299.983,-0.639,-0.826309146,16.4,7.9001,0.286339,158.45,0.010368651,17.396,9988.777,0.57122,1.00E+00,1.38E-16,6.02E+23,55.845,9.27E-21,1.50E+00,0.33,0.00503847,0.1,0.0044,0.000053,0.966440735,0.000579497,0.66,0.33,0.66,0,7.90E-23,7.40E+15,0.0062,2.00E-28
299.983,9.361,-0.415101341,16.4,7.9001,0.286339,158.45,0.010368651,17.396,9988.777,0.57122,1.00E+00,1.38E-16,6.02E+23,55.845,9.27E-21,1.50E+00,0.33,0.002531106,0.1,0.0044,0.000053,0.966440735,0.000579497,0.66,0.33,0.66,0,7.90E-23,7.40E+15,0.0062,2.00E-28
299.97,19.361,0.067201585,16.4,7.9001,0.286339,158.45,0.010368651,17.396,9988.777,0.57122,1.00E+00,1.38E-16,6.02E+23,55.845,9.27E-21,1.50E+00,0.33,0.000409766,0.1,0.0044,0.000053,0.966440735,0.000579497,0.66,0.33,0.66,0,7.90E-23,7.40E+15,0.0062,2.00E-28
299.9894,29.361,0.47481128,16.4,7.9001,0.286339,158.45,0.010368651,17.396,9988.777,0.57122,1.00E+00,1.38E-16,6.02E+23,55.845,9.27E-21,1.50E+00,0.33,0.002895191,0.1,0.0044,0.000053,0.966440735,0.000579497,0.66,0.33,0.66,0,7.90E-23,7.40E+15,0.0062,2.00E-28

File: Hysteresis Power Loss Estimation/data/sample-1-hyst-in.csv
T [K],H [Oe],M [emu/g],ma [mg],pd [g/cm3],A [nm],Ms [emu/g],Mr [emu/g],Hc [Oe],Hs [Oe],Hexc [Oe],u0 [G/Oe],kb [ergs/K],Na [/mol],Mw [g/mol],mb [erg/G],eT [K],eH [Oe],eM [emu/g],ema [mg],epd [g/cm3],eA [nm],eMs [emu/g],eMr [emu/g],eHc [Oe],eHs [Oe],eHex [Oe],eu0 [],ekb [ergs/K],eNa [/mol],eMw [g/mol],emb [erg/G]
300.0095,9988.777293,41.35316561,15.7,5.253,0.8366,41.35,0.736715279,10.55029664,9989.708357,1.238143924,1.00E+00,1.38E-16,6.02E+23,231.5326,9.27E-21,1.5000475,0.33,0.263395959,0.1,0.037,0.002,0.263395959,0.008005181,0.66,0.66,0.66,0,7.90E-23,7.40E+15,0.0062,2.00E-28
300.003,4988.777293,38.22782803,15.7,5.253,0.8366,41.35,0.736715279,10.55029664,9989.708357,1.238143924,1.00E+00,1.38E-16,6.02E+23,231.5326,9.27E-21,1.500015,0.33,0.243489351,0.1,0.037,0.002,0.263395959,0.008005181,0.66,0.66,0.66,0,7.90E-23,7.40E+15,0.0062,2.00E-28
299.9642,988.7772931,26.94327389,15.7,5.253,0.8366,41.35,0.736715279,10.55029664,9989.708357,1.238143924,1.00E+00,1.38E-16,6.02E+23,231.5326,9.27E-21,1.499821,0.33,0.171613209,0.1,0.037,0.002,0.263395959,0.008005181,0.66,0.66,0.66,0,7.90E-23,7.40E+15,0.0062,2.00E-28
299.9901,188.7772931,11.00297452,15.7,5.253,0.8366,41.35,0.736715279,10.55029664,9989.708357,1.238143924,1.00E+00,1.38E-16,6.02E+23,231.5326,9.27E-21,1.4999505,0.33,0.07008264,0.1,0.037,0.002,0.263395959,0.008005181,0.66,0.66,0.66,0,7.90E-23,7.40E+15,0.0062,2.00E-28
299.9771,88.77729308,6.181035669,15.7,5.253,0.8366,41.35,0.736715279,10.55029664,9989.708357,1.238143924,1.00E+00,1.38E-16,6.02E+23,231.5326,9.27E-21,1.4998855,0.33,0.039369654,0.1,0.037,0.002,0.263395959,0.008005181,0.66,0.66,0.66,0,7.90E-23,7.40E+15,0.0062,2.00E-28
299.9836,78.77729308,5.598477707,15.7,5.253,0.8366,41.35,0.736715279,10.55029664,9989.708357,1.238143924,1.00E+00,1.38E-16,6.02E+23,231.5326,9.27E-21,1.499918,0.33,0.035659094,0.1,0.037,0.002,0.263395959,0.008005181,0.66,0.66,0.66,0,7.90E-23,7.40E+15,0.0062,2.00E-28
300.0289,68.77729308,5.013056688,15.7,5.253,0.8366,41.35,0.736715279,10.55029664,9989.708357,1.238143924,1.00E+00,1.38E-16,6.02E+23,231.5326,9.27E-21,1.5001445,0.33,0.031930297,0.1,0.037,0.002,0.263395959,0.008005181,0.66,0.66,0.66,0,7.90E-23,7.40E+15,0.0062,2.00E-28
300.0095,58.77729308,4.423365605,15.7,5.253,0.8366,41.35,0.736715279,10.55029664,9989.708357,1.238143924,1.00E+00,1.38E-16,6.02E+23,231.5326,9.27E-21,1.5000475,0.33,0.028174303,0.1,0.037,0.002,0.263395959,0.008005181,0.66,0.66,0.66,0,7.90E-23,7.40E+15,0.0062,2.00E-28
299.9836,48.77729308,3.819501911,15.7,5.253,0.8366,41.35,0.736715279,10.55029664,9989.708357,1.238143924,1.00E+00,1.38E-16,6.02E+23,231.5326,9.27E-21,1.499918,0.33,0.024328038,0.1,0.037,0.002,0.263395959,0.008005181,0.66,0.66,0.66,0,7.90E-23,7.40E+15,0.0062,2.00E-28
299.9836,38.77729308,3.19666242,15.7,5.253,0.8366,41.35,0.736715279,10.55029664,9989.708357,1.238143924,1.00E+00,1.38E-16,6.02E+23,231.5326,9.27E-21,1.499918,0.33,0.020360907,0.1,0.037,0.002,0.263395959,0.008005181,0.66,0.66,0.66,0,7.90E-23,7.40E+15,0.0062,2.00E-28
299.9901,28.77729308,2.559173885,15.7,5.253,0.8366,41.35,0.736715279,10.55029664,9989.708357,1.238143924,1.00E+00,1.38E-16,6.02E+23,231.5326,9.27E-21,1.4999505,0.33,0.016300471,0.1,0.037,0.002,0.263395959,0.008005181,0.66,0.66,0.66,0,7.90E-23,7.40E+15,0.0062,2.00E-28
299.9772,18.77729308,1.908412102,15.7,5.253,0.8366,41.35,0.736715279,10.55029664,9989.708357,1.238143924,1.00E+00,1.38E-16,6.02E+23,231.5326,9.27E-21,1.499886,0.33,0.012155491,0.1,0.037,0.002,0.263395959,0.008005181,0.66,0.66,0.66,0,7.90E-23,7.40E+15,0.0062,2.00E-28
299.9965,8.777293077,1.23997707,15.7,5.253,0.8366,41.35,0.736715279,10.55029664,9989.708357,1.238143924,1.00E+00,1.38E-16,6.02E+23,231.5326,9.27E-21,1.4999825,0.33,0.007897943,0.1,0.037,0.002,0.263395959,0.008005181,0.66,0.66,0.66,0,7.90E-23,7.40E+15,0.0062,2.00E-28
299.9772,-1.222706923,0.557351274,15.7,5.253,0.8366,41.35,0.736715279,10.55029664,9989.708357,1.238143924,1.00E+00,1.38E-16,6.02E+23,231.5326,9.27E-21,1.499886,0.33,0.003550008,0.1,0.037,0.002,0.263395959,0.008005181,0.66,0.66,0.66,0,7.90E-23,7.40E+15,0.0062,2.00E-28
299.9901,-11.22270692,-0.131634459,15.7,5.253,0.8366,41.35,0.736715279,10.55029664,9989.708357,1.238143924,1.00E+00,1.38E-16,6.02E+23,231.5326,9.27E-21,1.4999505,0.33,0.000838436,0.1,0.037,0.002,0.263395959,0.008005181,0.66,0.66,0.66,0,7.90E-23,7.40E+15,0.0062,2.00E-28
299.9966,-21.22270692,-0.888701274,15.7,5.253,0.8366,41.35,0.736715279,10.55029664,9989.708357,1.238143924,1.00E+00,1.38E-16,6.02E+23,231.5326,9.27E-21,1.499983,0.33,0.005660518,0.1,0.037,0.002,0.263395959,0.008005181,0.66,0.66,0.66,0,7.90E-23,7.40E+15,0.0062,2.00E-28
299.9836,-31.22270692,-1.543373248,15.7,5.253,0.8366,41.35,0.736715279,10.55029664,9989.708357,1.238143924,1.00E+00,1.38E-16,6.02E+23,231.5326,9.27E-21,1.499918,0.33,0.009830403,0.1,0.037,0.002,0.263395959,0.008005181,0.66,0.66,0.66,0,7.90E-23,7.40E+15,0.0062,2.00E-28
299.9966,-9990.639421,-41.33849045,15.7,5.253,0.8366,41.35,0.736715279,10.55029664,9989.708357,1.238143924,1.00E+00,1.38E-16,6.02E+23,231.5326,9.27E-21,1.499983,0.33,0.263302487,0.1,0.037,0.002,0.263395959,0.008005181,0.66,0.66,0.66,0,7.90E-23,7.40E+15,0.0062,2.00E-28
299.9966,-4990.639421,-38.1956879,15.7,5.253,0.8366,41.35,0.736715279,10.55029664,9989.708357,1.238143924,1.00E+00,1.38E-16,6.02E+23,231.5326,9.27E-21,1.499983,0.33,0.243284636,0.1,0.037,0.002,0.263395959,0.008005181,0.66,0.66,0.66,0,7.90E-23,7.40E+15,0.0062,2.00E-28
299.9901,-990.6394212,-26.96257962,15.7,5.253,0.8366,41.35,0.736715279,10.55029664,9989.708357,1.238143924,1.00E+00,1.38E-16,6.02E+23,231.5326,9.27E-21,1.4999505,0.33,0.171736176,0.1,0.037,0.002,0.263395959,0.008005181,0.66,0.66,0.66,0,7.90E-23,7.40E+15,0.0062,2.00E-28
299.9901,-190.6394212,-11.19783439,15.7,5.253,0.8366,41.35,0.736715279,10.55029664,9989.708357,1.238143924,1.00E+00,1.38E-16,6.02E+23,231.5326,9.27E-21,1.4999505,0.33,0.071323786,0.1,0.037,0.002,0.263395959,0.008005181,0.66,0.66,0.66,0,7.90E-23,7.40E+15,0.0062,2.00E-28
299.9901,-90.63942115,-6.431955414,15.7,5.253,0.8366,41.35,0.736715279,10.55029664,9989.708357,1.238143924,1.00E+00,1.38E-16,6.02E+23,231.5326,9.27E-21,1.4999505,0.33,0.040967869,0.1,0.037,0.002,0.263395959,0.008005181,0.66,0.66,0.66,0,7.90E-23,7.40E+15,0.0062,2.00E-28
299.9966,-80.63942115,-5.85356242,15.7,5.253,0.8366,41.35,0.736715279,10.55029664,9989.708357,1.238143924,1.00E+00,1.38E-16,6.02E+23,231.5326,9.27E-21,1.499983,0.33,0.037283837,0.1,0.037,0.002,0.263395959,0.008005181,0.66,0.66,0.66,0,7.90E-23,7.40E+15,0.0062,2.00E-28
299.9836,-70.63942115,-5.296965605,15.7,5.253,0.8366,41.35,0.736715279,10.55029664,9989.708357,1.238143924,1.00E+00,1.38E-16,6.02E+23,231.5326,9.27E-21,1.499918,0.33,0.033738634,0.1,0.037,0.002,0.263395959,0.008005181,0.66,0.66,0.66,0,7.90E-23,7.40E+15,0.0062,2.00E-28
300.0095,-60.63942115,-4.704198089,15.7,5.253,0.8366,41.35,0.736715279,10.55029664,9989.708357,1.238143924,1.00E+00,1.38E-16,6.02E+23,231.5326,9.27E-21,1.5000475,0.33,0.029963045,0.1,0.037,0.002,0.263395959,0.008005181,0.66,0.66,0.66,0,7.90E-23,7.40E+15,0.0062,2.00E-28
299.9836,-50.63942115,-4.108617197,15.7,5.253,0.8366,41.35,0.736715279,10.55029664,9989.708357,1.238143924,1.00E+00,1.38E-16,6.02E+23,231.5326,9.27E-21,1.499918,0.33,0.026169536,0.1,0.037,0.002,0.263395959,0.008005181,0.66,0.66,0.66,0,7.90E-23,7.40E+15,0.0062,2.00E-28
299.9836,-40.63942115,-3.498398089,15.7,5.253,0.8366,41.35,0.736715279,10.55029664,9989.708357,1.238143924,1.00E+00,1.38E-16,6.02E+23,231.5326,9.27E-21,1.499918,0.33,0.02228279,0.1,0.037,0.002,0.263395959,0.008005181,0.66,0.66,0.66,0,7.90E-23,7.40E+15,0.0062,2.00E-28
299.9771,-30.63942115,-2.869609554,15.7,5.253,0.8366,41.35,0.736715279,10.55029664,9989.708357,1.238143924,1.00E+00,1.38E-16,6.02E+23,231.5326,9.27E-21,1.4998855,0.33,0.018277768,0.1,0.037,0.002,0.263395959,0.008005181,0.66,0.66,0.66,0,7.90E-23,7.40E+15,0.0062,2.00E-28
299.9836,-20.63942115,-2.212207643,15.7,5.253,0.8366,41.35,0.736715279,10.55029664,9989.708357,1.238143924,1.00E+00,1.38E-16,6.02E+23,231.5326,9.27E-21,1.499918,0.33,0.014090495,0.1,0.037,0.002,0.263395959,0.008005181,0.66,0.66,0.66,0,7.90E-23,7.40E+15,0.0062,2.00E-28
299.9772,-10.63942115,-1.544758599,15.7,5.253,0.8366,41.35,0.736715279,10.55029664,9989.708357,1.238143924,1.00E+00,1.38E-16,6.02E+23,231.5326,9.27E-21,1.499886,0.33,0.009839227,0.1,0.037,0.002,0.263395959,0.008005181,0.66,0.66,0.66,0,7.90E-23,7.40E+15,0.0062,2.00E-28
299.9901,-0.639421152,-0.87513949,15.7,5.253,0.8366,41.35,0.736715279,10.55029664,9989.708357,1.238143924,1.00E+00,1.38E-16,6.02E+23,231.5326,9.27E-21,1.4999505,0.33,0.005574137,0.1,0.037,0.002,0.263395959,0.008005181,0.66,0.66,0.66,0,7.90E-23,7.40E+15,0.0062,2.00E-28
299.9772,9.360578848,-0.186747134,15.7,5.253,0.8366,41.35,0.736715279,10.55029664,9989.708357,1.238143924,1.00E+00,1.38E-16,6.02E+23,231.5326,9.27E-21,1.499886,0.33,0.001189472,0.1,0.037,0.002,0.263395959,0.008005181,0.66,0.66,0.66,0,7.90E-23,7.40E+15,0.0062,2.00E-28
299.9772,19.36057885,0.582436433,15.7,5.253,0.8366,41.35,0.736715279,10.55029664,9989.708357,1.238143924,1.00E+00,1.38E-16,6.02E+23,231.5326,9.27E-21,1.499886,0.33,0.003709786,0.1,0.037,0.002,0.263395959,0.008005181,0.66,0.66,0.66,0,7.90E-23,7.40E+15,0.0062,2.00E-28
299.9901,29.36057885,1.250294904,15.7,5.253,0.8366,41.35,0.736715279,10.55029664,9989.708357,1.238143924,1.00E+00,1.38E-16,6.02E+23,231.5326,9.27E-21,1.4999505,0.33,0.007963662,0.1,0.037,0.002,0.263395959,0.008005181,0.66,0.66,0.66,0,7.90E-23,7.40E+15,0.0062,2.00E-28

File: Hysteresis Power Loss Estimation/data/sample-10-hyst-in.csv
T [K],H [Oe],M [emu/g],ma [mg],pd [g/cm3],A [nm],Ms [emu/g],Mr [emu/g],Hc [Oe],Hs [Oe],Hexc [Oe],u0 [G/Oe],kb [ergs/K],Na [/mol],Mw [g/mol],mb [erg/G],eT [K],eH [Oe],eM [emu/g],ema [mg],epd [g/cm3],eA [nm],eMs [emu/g],eMr [emu/g],eHc [Oe],eHs [Oe],eHex [Oe],eu0 [],ekb [ergs/K],eNa [/mol],eMw [g/mol],emb [erg/G]
300.0289,9988.777293,32.68734444,18,5.257,0.8364,32.68,0.193,3.79,9988.777293,0.666,1.00E+00,1.38E-16,6.02E+23,231.5326,9.27E-21,1.5001445,0.33,0.181596358,0.1,0.062,0.0033,0.18,0.011,0.47,0.33,0.47,0,7.90E-23,7.40E+15,0.0062,2.00E-28
300.0159,4988.777293,30.01234444,18,5.257,0.8364,32.68,0.193,3.79,9988.777293,0.666,1.00E+00,1.38E-16,6.02E+23,231.5326,9.27E-21,1.5000795,0.33,0.166735247,0.1,0.062,0.0033,0.18,0.011,0.47,0.33,0.47,0,7.90E-23,7.40E+15,0.0062,2.00E-28
300.0095,988.7772931,19.33281111,18,5.257,0.8364,32.68,0.193,3.79,9988.777293,0.666,1.00E+00,1.38E-16,6.02E+23,231.5326,9.27E-21,1.5000475,0.33,0.107404506,0.1,0.062,0.0033,0.18,0.011,0.47,0.33,0.47,0,7.90E-23,7.40E+15,0.0062,2.00E-28
299.9965,188.7772931,7.267583333,18,5.257,0.8364,32.68,0.193,3.79,9988.777293,0.666,1.00E+00,1.38E-16,6.02E+23,231.5326,9.27E-21,1.4999825,0.33,0.040375463,0.1,0.062,0.0033,0.18,0.011,0.47,0.33,0.47,0,7.90E-23,7.40E+15,0.0062,2.00E-28
299.9901,88.77729308,4.005327778,18,5.257,0.8364,32.68,0.193,3.79,9988.777293,0.666,1.00E+00,1.38E-16,6.02E+23,231.5326,9.27E-21,1.4999505,0.33,0.022251821,0.1,0.062,0.0033,0.18,0.011,0.47,0.33,0.47,0,7.90E-23,7.40E+15,0.0062,2.00E-28
299.9772,78.77729308,3.586582778,18,5.257,0.8364,32.68,0.193,3.79,9988.777293,0.666,1.00E+00,1.38E-16,6.02E+23,231.5326,9.27E-21,1.499886,0.33,0.01992546,0.1,0.062,0.0033,0.18,0.011,0.47,0.33,0.47,0,7.90E-23,7.40E+15,0.0062,2.00E-28
299.9965,68.77729308,3.192872778,18,5.257,0.8364,32.68,0.193,3.79,9988.777293,0.666,1.00E+00,1.38E-16,6.02E+23,231.5326,9.27E-21,1.4999825,0.33,0.017738182,0.1,0.062,0.0033,0.18,0.011,0.47,0.33,0.47,0,7.90E-23,7.40E+15,0.0062,2.00E-28
300.003,58.77729308,2.790551667,18,5.257,0.8364,32.68,0.193,3.79,9988.777293,0.666,1.00E+00,1.38E-16,6.02E+23,231.5326,9.27E-21,1.500015,0.33,0.015503065,0.1,0.062,0.0033,0.18,0.011,0.47,0.33,0.47,0,7.90E-23,7.40E+15,0.0062,2.00E-28
299.9965,48.77729308,2.374784444,18,5.257,0.8364,32.68,0.193,3.79,9988.777293,0.666,1.00E+00,1.38E-16,6.02E+23,231.5326,9.27E-21,1.4999825,0.33,0.013193247,0.1,0.062,0.0033,0.18,0.011,0.47,0.33,0.47,0,7.90E-23,7.40E+15,0.0062,2.00E-28
299.9707,38.77729308,1.948066667,18,5.257,0.8364,32.68,0.193,3.79,9988.777293,0.666,1.00E+00,1.38E-16,6.02E+23,231.5326,9.27E-21,1.4998535,0.33,0.010822593,0.1,0.062,0.0033,0.18,0.011,0.47,0.33,0.47,0,7.90E-23,7.40E+15,0.0062,2.00E-28
299.9965,28.77729308,1.508215556,18,5.257,0.8364,32.68,0.193,3.79,9988.777293,0.666,1.00E+00,1.38E-16,6.02E+23,231.5326,9.27E-21,1.4999825,0.33,0.008378975,0.1,0.062,0.0033,0.18,0.011,0.47,0.33,0.47,0,7.90E-23,7.40E+15,0.0062,2.00E-28
299.9901,18.77729308,1.049271111,18,5.257,0.8364,32.68,0.193,3.79,9988.777293,0.666,1.00E+00,1.38E-16,6.02E+23,231.5326,9.27E-21,1.4999505,0.33,0.005829284,0.1,0.062,0.0033,0.18,0.011,0.47,0.33,0.47,0,7.90E-23,7.40E+15,0.0062,2.00E-28
299.9771,8.777293077,0.583987778,18,5.257,0.8364,32.68,0.193,3.79,9988.777293,0.666,1.00E+00,1.38E-16,6.02E+23,231.5326,9.27E-21,1.4998855,0.33,0.003244377,0.1,0.062,0.0033,0.18,0.011,0.47,0.33,0.47,0,7.90E-23,7.40E+15,0.0062,2.00E-28
299.9707,-1.222706923,0.090546667,18,5.257,0.8364,32.68,0.193,3.79,9988.777293,0.666,1.00E+00,1.38E-16,6.02E+23,231.5326,9.27E-21,1.4998535,0.33,0.000503037,0.1,0.062,0.0033,0.18,0.011,0.47,0.33,0.47,0,7.90E-23,7.40E+15,0.0062,2.00E-28
299.9966,-11.22270692,-0.384894889,18,5.257,0.8364,32.68,0.193,3.79,9988.777293,0.666,1.00E+00,1.38E-16,6.02E+23,231.5326,9.27E-21,1.499983,0.33,0.002138305,0.1,0.062,0.0033,0.18,0.011,0.47,0.33,0.47,0,7.90E-23,7.40E+15,0.0062,2.00E-28
299.9965,-21.22270692,-0.927782778,18,5.257,0.8364,32.68,0.193,3.79,9988.777293,0.666,1.00E+00,1.38E-16,6.02E+23,231.5326,9.27E-21,1.4999825,0.33,0.005154349,0.1,0.062,0.0033,0.18,0.011,0.47,0.33,0.47,0,7.90E-23,7.40E+15,0.0062,2.00E-28
299.9901,-31.22270692,-1.378720556,18,5.257,0.8364,32.68,0.193,3.79,9988.777293,0.666,1.00E+00,1.38E-16,6.02E+23,231.5326,9.27E-21,1.4999505,0.33,0.007659559,0.1,0.062,0.0033,0.18,0.011,0.47,0.33,0.47,0,7.90E-23,7.40E+15,0.0062,2.00E-28
299.9772,-9990.639421,-32.67635556,18,5.257,0.8364,32.68,0.193,3.79,9988.777293,0.666,1.00E+00,1.38E-16,6.02E+23,231.5326,9.27E-21,1.499886,0.33,0.181535309,0.1,0.062,0.0033,0.18,0.011,0.47,0.33,0.47,0,7.90E-23,7.40E+15,0.0062,2.00E-28
299.9836,-4990.639421,-29.69354444,18,5.257,0.8364,32.68,0.193,3.79,9988.777293,0.666,1.00E+00,1.38E-16,6.02E+23,231.5326,9.27E-21,1.499918,0.33,0.164964136,0.1,0.062,0.0033,0.18,0.011,0.47,0.33,0.47,0,7.90E-23,7.40E+15,0.0062,2.00E-28
299.9901,-990.6394212,-19.34279444,18,5.257,0.8364,32.68,0.193,3.79,9988.777293,0.666,1.00E+00,1.38E-16,6.02E+23,231.5326,9.27E-21,1.4999505,0.33,0.107459969,0.1,0.062,0.0033,0.18,0.011,0.47,0.33,0.47,0,7.90E-23,7.40E+15,0.0062,2.00E-28
299.9836,-190.6394212,-7.357238889,18,5.257,0.8364,32.68,0.193,3.79,9988.777293,0.666,1.00E+00,1.38E-16,6.02E+23,231.5326,9.27E-21,1.499918,0.33,0.040873549,0.1,0.062,0.0033,0.18,0.011,0.47,0.33,0.47,0,7.90E-23,7.40E+15,0.0062,2.00E-28
300.003,-90.63942115,-4.117546667,18,5.257,0.8364,32.68,0.193,3.79,9988.777293,0.666,1.00E+00,1.38E-16,6.02E+23,231.5326,9.27E-21,1.500015,0.33,0.022875259,0.1,0.062,0.0033,0.18,0.011,0.47,0.33,0.47,0,7.90E-23,7.40E+15,0.0062,2.00E-28
300.003,-80.63942115,-3.717,18,5.257,0.8364,32.68,0.193,3.79,9988.777293,0.666,1.00E+00,1.38E-16,6.02E+23,231.5326,9.27E-21,1.500015,0.33,0.02065,0.1,0.062,0.0033,0.18,0.011,0.47,0.33,0.47,0,7.90E-23,7.40E+15,0.0062,2.00E-28
299.9966,-70.63942115,-3.327882778,18,5.257,0.8364,32.68,0.193,3.79,9988.777293,0.666,1.00E+00,1.38E-16,6.02E+23,231.5326,9.27E-21,1.499983,0.33,0.018488238,0.1,0.062,0.0033,0.18,0.011,0.47,0.33,0.47,0,7.90E-23,7.40E+15,0.0062,2.00E-28
299.9836,-60.63942115,-2.929837778,18,5.257,0.8364,32.68,0.193,3.79,9988.777293,0.666,1.00E+00,1.38E-16,6.02E+23,231.5326,9.27E-21,1.499918,0.33,0.016276877,0.1,0.062,0.0033,0.18,0.011,0.47,0.33,0.47,0,7.90E-23,7.40E+15,0.0062,2.00E-28
299.9901,-50.63942115,-2.518223333,18,5.257,0.8364,32.68,0.193,3.79,9988.777293,0.666,1.00E+00,1.38E-16,6.02E+23,231.5326,9.27E-21,1.4999505,0.33,0.01399013,0.1,0.062,0.0033,0.18,0.011,0.47,0.33,0.47,0,7.90E-23,7.40E+15,0.0062,2.00E-28
300.0289,-40.63942115,-2.095929444,18,5.257,0.8364,32.68,0.193,3.79,9988.777293,0.666,1.00E+00,1.38E-16,6.02E+23,231.5326,9.27E-21,1.5001445,0.33,0.011644052,0.1,0.062,0.0033,0.18,0.011,0.47,0.33,0.47,0,7.90E-23,7.40E+15,0.0062,2.00E-28
299.9836,-30.63942115,-1.659853889,18,5.257,0.8364,32.68,0.193,3.79,9988.777293,0.666,1.00E+00,1.38E-16,6.02E+23,231.5326,9.27E-21,1.499918,0.33,0.009221411,0.1,0.062,0.0033,0.18,0.011,0.47,0.33,0.47,0,7.90E-23,7.40E+15,0.0062,2.00E-28
299.9965,-20.63942115,-1.205969444,18,5.257,0.8364,32.68,0.193,3.79,9988.777293,0.666,1.00E+00,1.38E-16,6.02E+23,231.5326,9.27E-21,1.4999825,0.33,0.00669983,0.1,0.062,0.0033,0.18,0.011,0.47,0.33,0.47,0,7.90E-23,7.40E+15,0.0062,2.00E-28
299.9836,-10.63942115,-0.736100556,18,5.257,0.8364,32.68,0.193,3.79,9988.777293,0.666,1.00E+00,1.38E-16,6.02E+23,231.5326,9.27E-21,1.499918,0.33,0.004089448,0.1,0.062,0.0033,0.18,0.011,0.47,0.33,0.47,0,7.90E-23,7.40E+15,0.0062,2.00E-28
299.9901,-0.639421152,-0.2529505,18,5.257,0.8364,32.68,0.193,3.79,9988.777293,0.666,1.00E+00,1.38E-16,6.02E+23,231.5326,9.27E-21,1.4999505,0.33,0.001405281,0.1,0.062,0.0033,0.18,0.011,0.47,0.33,0.47,0,7.90E-23,7.40E+15,0.0062,2.00E-28
299.9836,9.360578848,0.243078944,18,5.257,0.8364,32.68,0.193,3.79,9988.777293,0.666,1.00E+00,1.38E-16,6.02E+23,231.5326,9.27E-21,1.499918,0.33,0.001350439,0.1,0.062,0.0033,0.18,0.011,0.47,0.33,0.47,0,7.90E-23,7.40E+15,0.0062,2.00E-28
299.9965,19.36057885,0.773392222,18,5.257,0.8364,32.68,0.193,3.79,9988.777293,0.666,1.00E+00,1.38E-16,6.02E+23,231.5326,9.27E-21,1.4999825,0.33,0.004296623,0.1,0.062,0.0033,0.18,0.011,0.47,0.33,0.47,0,7.90E-23,7.40E+15,0.0062,2.00E-28
299.9965,29.36057885,1.237059444,18,5.257,0.8364,32.68,0.193,3.79,9988.777293,0.666,1.00E+00,1.38E-16,6.02E+23,231.5326,9.27E-21,1.4999825,0.33,0.006872552,0.1,0.062,0.0033,0.18,0.011,0.47,0.33,0.47,0,7.90E-23,7.40E+15,0.0062,2.00E-28

File: Hysteresis Power Loss Estimation/data/sample-10.1-hyst-in.csv
T [K],H [Oe],M [emu/g],ma [mg],pd [g/cm3],A [nm],Ms [emu/g],Mr [emu/g],Hc [Oe],Hs [Oe],Hexc [Oe],u0 [G/Oe],kb [ergs/K],Na [/mol],Mw [g/mol],mb [erg/G],eT [K],eH [Oe],eM [emu/g],ema [mg],epd [g/cm3],eA [nm],eMs [emu/g],eMr [emu/g],eHc [Oe],eHs [Oe],eHex [Oe],eu0 [],ekb [ergs/K],eNa [/mol],eMw [g/mol],emb [erg/G]
300.0095,9988.777293,45.79689655,8.7,5.282,0.835,46.68,0.3443,0.71,9988.777293,0.76,1.00E+00,1.38E-16,6.02E+23,231.5326,9.27E-21,1.5001445,0.33,0.52640111,0.1,0.036,0.0019,0.55,0.00116,0.47,0.33,0.47,0,7.90E-23,7.40E+15,0.0062,2.00E-28
300.003,4988.777293,41.1566092,8.7,5.282,0.835,46.68,0.3443,0.71,9988.777293,0.76,1.00E+00,1.38E-16,6.02E+23,231.5326,9.27E-21,1.5000795,0.33,0.473064474,0.1,0.036,0.0019,0.55,0.00116,0.47,0.33,0.47,0,7.90E-23,7.40E+15,0.0062,2.00E-28
300.0224,988.7772931,25.216,8.7,5.282,0.835,46.68,0.3443,0.71,9988.777293,0.76,1.00E+00,1.38E-16,6.02E+23,231.5326,9.27E-21,1.5000475,0.33,0.28983908,0.1,0.036,0.0019,0.55,0.00116,0.47,0.33,0.47,0,7.90E-23,7.40E+15,0.0062,2.00E-28
299.9836,188.7772931,8.730470115,8.7,5.282,0.835,46.68,0.3443,0.71,9988.777293,0.76,1.00E+00,1.38E-16,6.02E+23,231.5326,9.27E-21,1.4999825,0.33,0.100350231,0.1,0.036,0.0019,0.55,0.00116,0.47,0.33,0.47,0,7.90E-23,7.40E+15,0.0062,2.00E-28
299.9966,88.77729308,4.613902299,8.7,5.282,0.835,46.68,0.3443,0.71,9988.777293,0.76,1.00E+00,1.38E-16,6.02E+23,231.5326,9.27E-21,1.4999505,0.33,0.05303336,0.1,0.036,0.0019,0.55,0.00116,0.47,0.33,0.47,0,7.90E-23,7.40E+15,0.0062,2.00E-28
299.9772,78.77729308,4.127097701,8.7,5.282,0.835,46.68,0.3443,0.71,9988.777293,0.76,1.00E+00,1.38E-16,6.02E+23,231.5326,9.27E-21,1.499886,0.33,0.047437905,0.1,0.036,0.0019,0.55,0.00116,0.47,0.33,0.47,0,7.90E-23,7.40E+15,0.0062,2.00E-28
299.9836,68.77729308,3.635755172,8.7,5.282,0.835,46.68,0.3443,0.71,9988.777293,0.76,1.00E+00,1.38E-16,6.02E+23,231.5326,9.27E-21,1.4999825,0.33,0.041790289,0.1,0.036,0.0019,0.55,0.00116,0.47,0.33,0.47,0,7.90E-23,7.40E+15,0.0062,2.00E-28
299.9706,58.77729308,3.149785057,8.7,5.282,0.835,46.68,0.3443,0.71,9988.777293,0.76,1.00E+00,1.38E-16,6.02E+23,231.5326,9.27E-21,1.500015,0.33,0.036204426,0.1,0.036,0.0019,0.55,0.00116,0.47,0.33,0.47,0,7.90E-23,7.40E+15,0.0062,2.00E-28
299.9901,48.77729308,2.646418391,8.7,5.282,0.835,46.68,0.3443,0.71,9988.777293,0.76,1.00E+00,1.38E-16,6.02E+23,231.5326,9.27E-21,1.4999825,0.33,0.030418602,0.1,0.036,0.0019,0.55,0.00116,0.47,0.33,0.47,0,7.90E-23,7.40E+15,0.0062,2.00E-28
300.0224,38.77729308,2.132618391,8.7,5.282,0.835,46.68,0.3443,0.71,9988.777293,0.76,1.00E+00,1.38E-16,6.02E+23,231.5326,9.27E-21,1.4998535,0.33,0.024512855,0.1,0.036,0.0019,0.55,0.00116,0.47,0.33,0.47,0,7.90E-23,7.40E+15,0.0062,2.00E-28
299.9772,28.77729308,1.610775862,8.7,5.282,0.835,46.68,0.3443,0.71,9988.777293,0.76,1.00E+00,1.38E-16,6.02E+23,231.5326,9.27E-21,1.4999825,0.33,0.018514665,0.1,0.036,0.0019,0.55,0.00116,0.47,0.33,0.47,0,7.90E-23,7.40E+15,0.0062,2.00E-28
299.9901,18.77729308,1.062720575,8.7,5.282,0.835,46.68,0.3443,0.71,9988.777293,0.76,1.00E+00,1.38E-16,6.02E+23,231.5326,9.27E-21,1.4999505,0.33,0.012215179,0.1,0.036,0.0019,0.55,0.00116,0.47,0.33,0.47,0,7.90E-23,7.40E+15,0.0062,2.00E-28
299.9901,8.777293077,0.491454713,8.7,5.282,0.835,46.68,0.3443,0.71,9988.777293,0.76,1.00E+00,1.38E-16,6.02E+23,231.5326,9.27E-21,1.4998855,0.33,0.005648905,0.1,0.036,0.0019,0.55,0.00116,0.47,0.33,0.47,0,7.90E-23,7.40E+15,0.0062,2.00E-28
299.9513,-1.222706923,-0.071435011,8.7,5.282,0.835,46.68,0.3443,0.71,9988.777293,0.76,1.00E+00,1.38E-16,6.02E+23,231.5326,9.27E-21,1.4998535,0.33,0.000821093,0.1,0.036,0.0019,0.55,0.00116,0.47,0.33,0.47,0,7.90E-23,7.40E+15,0.0062,2.00E-28
299.9772,-11.22270692,-0.648331494,8.7,5.282,0.835,46.68,0.3443,0.71,9988.777293,0.76,1.00E+00,1.38E-16,6.02E+23,231.5326,9.27E-21,1.499983,0.33,0.007452086,0.1,0.036,0.0019,0.55,0.00116,0.47,0.33,0.47,0,7.90E-23,7.40E+15,0.0062,2.00E-28
299.9901,-21.22270692,-1.285465517,8.7,5.282,0.835,46.68,0.3443,0.71,9988.777293,0.76,1.00E+00,1.38E-16,6.02E+23,231.5326,9.27E-21,1.4999825,0.33,0.014775466,0.1,0.036,0.0019,0.55,0.00116,0.47,0.33,0.47,0,7.90E-23,7.40E+15,0.0062,2.00E-28
299.9901,-31.22270692,-1.820566667,8.7,5.282,0.835,46.68,0.3443,0.71,9988.777293,0.76,1.00E+00,1.38E-16,6.02E+23,231.5326,9.27E-21,1.4999505,0.33,0.020926054,0.1,0.036,0.0019,0.55,0.00116,0.47,0.33,0.47,0,7.90E-23,7.40E+15,0.0062,2.00E-28
299.9836,-9990.639421,-47.56686207,8.7,5.282,0.835,46.68,0.3443,0.71,9988.777293,0.76,1.00E+00,1.38E-16,6.02E+23,231.5326,9.27E-21,1.499886,0.33,0.546745541,0.1,0.036,0.0019,0.55,0.00116,0.47,0.33,0.47,0,7.90E-23,7.40E+15,0.0062,2.00E-28
299.9707,-4990.639421,-41.0702069,8.7,5.282,0.835,46.68,0.3443,0.71,9988.777293,0.76,1.00E+00,1.38E-16,6.02E+23,231.5326,9.27E-21,1.499918,0.33,0.472071344,0.1,0.036,0.0019,0.55,0.00116,0.47,0.33,0.47,0,7.90E-23,7.40E+15,0.0062,2.00E-28
299.9965,-990.6394212,-25.25381609,8.7,5.282,0.835,46.68,0.3443,0.71,9988.777293,0.76,1.00E+00,1.38E-16,6.02E+23,231.5326,9.27E-21,1.4999505,0.33,0.290273748,0.1,0.036,0.0019,0.55,0.00116,0.47,0.33,0.47,0,7.90E-23,7.40E+15,0.0062,2.00E-28
299.9966,-190.6394212,-8.867501149,8.7,5.282,0.835,46.68,0.3443,0.71,9988.777293,0.76,1.00E+00,1.38E-16,6.02E+23,231.5326,9.27E-21,1.499918,0.33,0.101925301,0.1,0.036,0.0019,0.55,0.00116,0.47,0.33,0.47,0,7.90E-23,7.40E+15,0.0062,2.00E-28
299.9771,-90.63942115,-4.759402299,8.7,5.282,0.835,46.68,0.3443,0.71,9988.777293,0.76,1.00E+00,1.38E-16,6.02E+23,231.5326,9.27E-21,1.500015,0.33,0.054705774,0.1,0.036,0.0019,0.55,0.00116,0.47,0.33,0.47,0,7.90E-23,7.40E+15,0.0062,2.00E-28
299.9836,-80.63942115,-4.277963218,8.7,5.282,0.835,46.68,0.3443,0.71,9988.777293,0.76,1.00E+00,1.38E-16,6.02E+23,231.5326,9.27E-21,1.500015,0.33,0.049171991,0.1,0.036,0.0019,0.55,0.00116,0.47,0.33,0.47,0,7.90E-23,7.40E+15,0.0062,2.00E-28
299.9642,-70.63942115,-3.812332184,8.7,5.282,0.835,46.68,0.3443,0.71,9988.777293,0.76,1.00E+00,1.38E-16,6.02E+23,231.5326,9.27E-21,1.499983,0.33,0.04381991,0.1,0.036,0.0019,0.55,0.00116,0.47,0.33,0.47,0,7.90E-23,7.40E+15,0.0062,2.00E-28
300.0159,-60.63942115,-3.321836782,8.7,5.282,0.835,46.68,0.3443,0.71,9988.777293,0.76,1.00E+00,1.38E-16,6.02E+23,231.5326,9.27E-21,1.499918,0.33,0.038182032,0.1,0.036,0.0019,0.55,0.00116,0.47,0.33,0.47,0,7.90E-23,7.40E+15,0.0062,2.00E-28
299.9901,-50.63942115,-2.823286207,8.7,5.282,0.835,46.68,0.3443,0.71,9988.777293,0.76,1.00E+00,1.38E-16,6.02E+23,231.5326,9.27E-21,1.4999505,0.33,0.032451566,0.1,0.036,0.0019,0.55,0.00116,0.47,0.33,0.47,0,7.90E-23,7.40E+15,0.0062,2.00E-28
299.9836,-40.63942115,-2.314758621,8.7,5.282,0.835,46.68,0.3443,0.71,9988.777293,0.76,1.00E+00,1.38E-16,6.02E+23,231.5326,9.27E-21,1.5001445,0.33,0.026606421,0.1,0.036,0.0019,0.55,0.00116,0.47,0.33,0.47,0,7.90E-23,7.40E+15,0.0062,2.00E-28
299.9901,-30.63942115,-1.787721839,8.7,5.282,0.835,46.68,0.3443,0.71,9988.777293,0.76,1.00E+00,1.38E-16,6.02E+23,231.5326,9.27E-21,1.499918,0.33,0.020548527,0.1,0.036,0.0019,0.55,0.00116,0.47,0.33,0.47,0,7.90E-23,7.40E+15,0.0062,2.00E-28
299.9901,-20.63942115,-1.248066667,8.7,5.282,0.835,46.68,0.3443,0.71,9988.777293,0.76,1.00E+00,1.38E-16,6.02E+23,231.5326,9.27E-21,1.4999825,0.33,0.014345594,0.1,0.036,0.0019,0.55,0.00116,0.47,0.33,0.47,0,7.90E-23,7.40E+15,0.0062,2.00E-28
299.9965,-10.63942115,-0.692653333,8.7,5.282,0.835,46.68,0.3443,0.71,9988.777293,0.76,1.00E+00,1.38E-16,6.02E+23,231.5326,9.27E-21,1.499918,0.33,0.007961533,0.1,0.036,0.0019,0.55,0.00116,0.47,0.33,0.47,0,7.90E-23,7.40E+15,0.0062,2.00E-28
299.9965,-0.639421152,-0.122324943,8.7,5.282,0.835,46.68,0.3443,0.71,9988.777293,0.76,1.00E+00,1.38E-16,6.02E+23,231.5326,9.27E-21,1.4999505,0.33,0.001406034,0.1,0.036,0.0019,0.55,0.00116,0.47,0.33,0.47,0,7.90E-23,7.40E+15,0.0062,2.00E-28
299.9577,9.360578848,0.457896207,8.7,5.282,0.835,46.68,0.3443,0.71,9988.777293,0.76,1.00E+00,1.38E-16,6.02E+23,231.5326,9.27E-21,1.499918,0.33,0.005263175,0.1,0.036,0.0019,0.55,0.00116,0.47,0.33,0.47,0,7.90E-23,7.40E+15,0.0062,2.00E-28
300.003,19.36057885,1.110512414,8.7,5.282,0.835,46.68,0.3443,0.71,9988.777293,0.76,1.00E+00,1.38E-16,6.02E+23,231.5326,9.27E-21,1.4999825,0.33,0.012764511,0.1,0.036,0.0019,0.55,0.00116,0.47,0.33,0.47,0,7.90E-23,7.40E+15,0.0062,2.00E-28
299.9836,29.36057885,1.654701149,8.7,5.282,0.835,46.68,0.3443,0.71,9988.777293,0.76,1.00E+00,1.38E-16,6.02E+23,231.5326,9.27E-21,1.4999825,0.33,0.019019553,0.1,0.036,0.0019,0.55,0.00116,0.47,0.33,0.47,0,7.90E-23,7.40E+15,0.0062,2.00E-28

File: Hysteresis Power Loss Estimation/data/sample-10.2-hyst-in.csv
T [K],H [Oe],M [emu/g],ma [mg],pd [g/cm3],A [nm],Ms [emu/g],Mr [emu/g],Hc [Oe],Hs [Oe],Hexc [Oe],u0 [G/Oe],kb [ergs/K],Na [/mol],Mw [g/mol],mb [erg/G],eT [K],eH [Oe],eM [emu/g],ema [mg],epd [g/cm3],eA [nm],eMs [emu/g],eMr [emu/g],eHc [Oe],eHs [Oe],eHex [Oe],eu0 [],ekb [ergs/K],eNa [/mol],eMw [g/mol],emb [erg/G]
300.0159,9988.777293,55.31486066,12.2,5.285,0.8349,55.32,0.3443,4.44,9988.777293,1.3,1.00E+00,1.38E-16,6.02E+23,231.5326,9.27E-21,1.5001445,0.33,0.453400497,0.1,0.02,0.0011,0.45,0.0041,0.47,0.33,0.47,0,7.90E-23,7.40E+15,0.0062,2.00E-28
300.0224,4988.777293,50.33183607,12.2,5.285,0.8349,55.32,0.3443,4.44,9988.777293,1.3,1.00E+00,1.38E-16,6.02E+23,231.5326,9.27E-21,1.5000795,0.33,0.412556033,0.1,0.02,0.0011,0.45,0.0041,0.47,0.33,0.47,0,7.90E-23,7.40E+15,0.0062,2.00E-28
300.0159,988.7772931,32.58572131,12.2,5.285,0.8349,55.32,0.3443,4.44,9988.777293,1.3,1.00E+00,1.38E-16,6.02E+23,231.5326,9.27E-21,1.5000475,0.33,0.267096076,0.1,0.02,0.0011,0.45,0.0041,0.47,0.33,0.47,0,7.90E-23,7.40E+15,0.0062,2.00E-28
299.9901,188.7772931,11.65747541,12.2,5.285,0.8349,55.32,0.3443,4.44,9988.777293,1.3,1.00E+00,1.38E-16,6.02E+23,231.5326,9.27E-21,1.4999825,0.33,0.095553077,0.1,0.02,0.0011,0.45,0.0041,0.47,0.33,0.47,0,7.90E-23,7.40E+15,0.0062,2.00E-28
299.9836,88.77729308,6.269922131,12.2,5.285,0.8349,55.32,0.3443,4.44,9988.777293,1.3,1.00E+00,1.38E-16,6.02E+23,231.5326,9.27E-21,1.4999505,0.33,0.051392804,0.1,0.02,0.0011,0.45,0.0041,0.47,0.33,0.47,0,7.90E-23,7.40E+15,0.0062,2.00E-28
300.0159,78.77729308,5.606068852,12.2,5.285,0.8349,55.32,0.3443,4.44,9988.777293,1.3,1.00E+00,1.38E-16,6.02E+23,231.5326,9.27E-21,1.499886,0.33,0.045951384,0.1,0.02,0.0011,0.45,0.0041,0.47,0.33,0.47,0,7.90E-23,7.40E+15,0.0062,2.00E-28
299.9836,68.77729308,4.977159836,12.2,5.285,0.8349,55.32,0.3443,4.44,9988.777293,1.3,1.00E+00,1.38E-16,6.02E+23,231.5326,9.27E-21,1.4999825,0.33,0.040796392,0.1,0.02,0.0011,0.45,0.0041,0.47,0.33,0.47,0,7.90E-23,7.40E+15,0.0062,2.00E-28
299.9901,58.77729308,4.349409836,12.2,5.285,0.8349,55.32,0.3443,4.44,9988.777293,1.3,1.00E+00,1.38E-16,6.02E+23,231.5326,9.27E-21,1.500015,0.33,0.0356509,0.1,0.02,0.0011,0.45,0.0041,0.47,0.33,0.47,0,7.90E-23,7.40E+15,0.0062,2.00E-28
299.9836,48.77729308,3.69015,12.2,5.285,0.8349,55.32,0.3443,4.44,9988.777293,1.3,1.00E+00,1.38E-16,6.02E+23,231.5326,9.27E-21,1.4999825,0.33,0.030247131,0.1,0.02,0.0011,0.45,0.0041,0.47,0.33,0.47,0,7.90E-23,7.40E+15,0.0062,2.00E-28
299.9901,38.77729308,3.018859016,12.2,5.285,0.8349,55.32,0.3443,4.44,9988.777293,1.3,1.00E+00,1.38E-16,6.02E+23,231.5326,9.27E-21,1.4998535,0.33,0.024744746,0.1,0.02,0.0011,0.45,0.0041,0.47,0.33,0.47,0,7.90E-23,7.40E+15,0.0062,2.00E-28
299.9707,28.77729308,2.322204918,12.2,5.285,0.8349,55.32,0.3443,4.44,9988.777293,1.3,1.00E+00,1.38E-16,6.02E+23,231.5326,9.27E-21,1.4999825,0.33,0.019034467,0.1,0.02,0.0011,0.45,0.0041,0.47,0.33,0.47,0,7.90E-23,7.40E+15,0.0062,2.00E-28
299.9772,18.77729308,1.605505738,12.2,5.285,0.8349,55.32,0.3443,4.44,9988.777293,1.3,1.00E+00,1.38E-16,6.02E+23,231.5326,9.27E-21,1.4999505,0.33,0.013159883,0.1,0.02,0.0011,0.45,0.0041,0.47,0.33,0.47,0,7.90E-23,7.40E+15,0.0062,2.00E-28
300.003,8.777293077,0.878516393,12.2,5.285,0.8349,55.32,0.3443,4.44,9988.777293,1.3,1.00E+00,1.38E-16,6.02E+23,231.5326,9.27E-21,1.4998855,0.33,0.007200954,0.1,0.02,0.0011,0.45,0.0041,0.47,0.33,0.47,0,7.90E-23,7.40E+15,0.0062,2.00E-28
299.9707,-1.222706923,0.139711967,12.2,5.285,0.8349,55.32,0.3443,4.44,9988.777293,1.3,1.00E+00,1.38E-16,6.02E+23,231.5326,9.27E-21,1.4998535,0.33,0.00114518,0.1,0.02,0.0011,0.45,0.0041,0.47,0.33,0.47,0,7.90E-23,7.40E+15,0.0062,2.00E-28
299.9836,-11.22270692,-0.58927582,12.2,5.285,0.8349,55.32,0.3443,4.44,9988.777293,1.3,1.00E+00,1.38E-16,6.02E+23,231.5326,9.27E-21,1.499983,0.33,0.00483013,0.1,0.02,0.0011,0.45,0.0041,0.47,0.33,0.47,0,7.90E-23,7.40E+15,0.0062,2.00E-28
299.9901,-21.22270692,-1.404193443,12.2,5.285,0.8349,55.32,0.3443,4.44,9988.777293,1.3,1.00E+00,1.38E-16,6.02E+23,231.5326,9.27E-21,1.4999825,0.33,0.011509782,0.1,0.02,0.0011,0.45,0.0041,0.47,0.33,0.47,0,7.90E-23,7.40E+15,0.0062,2.00E-28
299.9901,-31.22270692,-2.10612459,12.2,5.285,0.8349,55.32,0.3443,4.44,9988.777293,1.3,1.00E+00,1.38E-16,6.02E+23,231.5326,9.27E-21,1.4999505,0.33,0.017263316,0.1,0.02,0.0011,0.45,0.0041,0.47,0.33,0.47,0,7.90E-23,7.40E+15,0.0062,2.00E-28
300.003,-9990.639421,-55.32428689,12.2,5.285,0.8349,55.32,0.3443,4.44,9988.777293,1.3,1.00E+00,1.38E-16,6.02E+23,231.5326,9.27E-21,1.499886,0.33,0.453477761,0.1,0.02,0.0011,0.45,0.0041,0.47,0.33,0.47,0,7.90E-23,7.40E+15,0.0062,2.00E-28
300.003,-4990.639421,-50.34427049,12.2,5.285,0.8349,55.32,0.3443,4.44,9988.777293,1.3,1.00E+00,1.38E-16,6.02E+23,231.5326,9.27E-21,1.499918,0.33,0.412657955,0.1,0.02,0.0011,0.45,0.0041,0.47,0.33,0.47,0,7.90E-23,7.40E+15,0.0062,2.00E-28
299.9965,-990.6394212,-32.62697541,12.2,5.285,0.8349,55.32,0.3443,4.44,9988.777293,1.3,1.00E+00,1.38E-16,6.02E+23,231.5326,9.27E-21,1.4999505,0.33,0.267434225,0.1,0.02,0.0011,0.45,0.0041,0.47,0.33,0.47,0,7.90E-23,7.40E+15,0.0062,2.00E-28
299.9772,-190.6394212,-11.92021311,12.2,5.285,0.8349,55.32,0.3443,4.44,9988.777293,1.3,1.00E+00,1.38E-16,6.02E+23,231.5326,9.27E-21,1.499918,0.33,0.097706665,0.1,0.02,0.0011,0.45,0.0041,0.47,0.33,0.47,0,7.90E-23,7.40E+15,0.0062,2.00E-28
299.9901,-90.63942115,-6.540968033,12.2,5.285,0.8349,55.32,0.3443,4.44,9988.777293,1.3,1.00E+00,1.38E-16,6.02E+23,231.5326,9.27E-21,1.500015,0.33,0.053614492,0.1,0.02,0.0011,0.45,0.0041,0.47,0.33,0.47,0,7.90E-23,7.40E+15,0.0062,2.00E-28
299.9772,-80.63942115,-5.899318033,12.2,5.285,0.8349,55.32,0.3443,4.44,9988.777293,1.3,1.00E+00,1.38E-16,6.02E+23,231.5326,9.27E-21,1.500015,0.33,0.048355066,0.1,0.02,0.0011,0.45,0.0041,0.47,0.33,0.47,0,7.90E-23,7.40E+15,0.0062,2.00E-28
299.9901,-70.63942115,-5.274695082,12.2,5.285,0.8349,55.32,0.3443,4.44,9988.777293,1.3,1.00E+00,1.38E-16,6.02E+23,231.5326,9.27E-21,1.499983,0.33,0.043235206,0.1,0.02,0.0011,0.45,0.0041,0.47,0.33,0.47,0,7.90E-23,7.40E+15,0.0062,2.00E-28
300.003,-60.63942115,-4.63762377,12.2,5.285,0.8349,55.32,0.3443,4.44,9988.777293,1.3,1.00E+00,1.38E-16,6.02E+23,231.5326,9.27E-21,1.499918,0.33,0.03801331,0.1,0.02,0.0011,0.45,0.0041,0.47,0.33,0.47,0,7.90E-23,7.40E+15,0.0062,2.00E-28
300.0159,-50.63942115,-3.989072131,12.2,5.285,0.8349,55.32,0.3443,4.44,9988.777293,1.3,1.00E+00,1.38E-16,6.02E+23,231.5326,9.27E-21,1.4999505,0.33,0.032697313,0.1,0.02,0.0011,0.45,0.0041,0.47,0.33,0.47,0,7.90E-23,7.40E+15,0.0062,2.00E-28
299.9966,-40.63942115,-3.322672131,12.2,5.285,0.8349,55.32,0.3443,4.44,9988.777293,1.3,1.00E+00,1.38E-16,6.02E+23,231.5326,9.27E-21,1.5001445,0.33,0.027235017,0.1,0.02,0.0011,0.45,0.0041,0.47,0.33,0.47,0,7.90E-23,7.40E+15,0.0062,2.00E-28
299.9901,-30.63942115,-2.647940164,12.2,5.285,0.8349,55.32,0.3443,4.44,9988.777293,1.3,1.00E+00,1.38E-16,6.02E+23,231.5326,9.27E-21,1.499918,0.33,0.021704428,0.1,0.02,0.0011,0.45,0.0041,0.47,0.33,0.47,0,7.90E-23,7.40E+15,0.0062,2.00E-28
299.9836,-20.63942115,-1.939778689,12.2,5.285,0.8349,55.32,0.3443,4.44,9988.777293,1.3,1.00E+00,1.38E-16,6.02E+23,231.5326,9.27E-21,1.4999825,0.33,0.015899825,0.1,0.02,0.0011,0.45,0.0041,0.47,0.33,0.47,0,7.90E-23,7.40E+15,0.0062,2.00E-28
299.9642,-10.63942115,-1.22760082,12.2,5.285,0.8349,55.32,0.3443,4.44,9988.777293,1.3,1.00E+00,1.38E-16,6.02E+23,231.5326,9.27E-21,1.499918,0.33,0.010062302,0.1,0.02,0.0011,0.45,0.0041,0.47,0.33,0.47,0,7.90E-23,7.40E+15,0.0062,2.00E-28
299.9836,-0.639421152,-0.480992213,12.2,5.285,0.8349,55.32,0.3443,4.44,9988.777293,1.3,1.00E+00,1.38E-16,6.02E+23,231.5326,9.27E-21,1.4999505,0.33,0.003942559,0.1,0.02,0.0011,0.45,0.0041,0.47,0.33,0.47,0,7.90E-23,7.40E+15,0.0062,2.00E-28
300.003,9.360578848,0.274021066,12.2,5.285,0.8349,55.32,0.3443,4.44,9988.777293,1.3,1.00E+00,1.38E-16,6.02E+23,231.5326,9.27E-21,1.499918,0.33,0.002246074,0.1,0.02,0.0011,0.45,0.0041,0.47,0.33,0.47,0,7.90E-23,7.40E+15,0.0062,2.00E-28
300.003,19.36057885,1.07825082,12.2,5.285,0.8349,55.32,0.3443,4.44,9988.777293,1.3,1.00E+00,1.38E-16,6.02E+23,231.5326,9.27E-21,1.4999825,0.33,0.008838122,0.1,0.02,0.0011,0.45,0.0041,0.47,0.33,0.47,0,7.90E-23,7.40E+15,0.0062,2.00E-28
299.9772,29.36057885,1.808754918,12.2,5.285,0.8349,55.32,0.3443,4.44,9988.777293,1.3,1.00E+00,1.38E-16,6.02E+23,231.5326,9.27E-21,1.4999825,0.33,0.01482586,0.1,0.02,0.0011,0.45,0.0041,0.47,0.33,0.47,0,7.90E-23,7.40E+15,0.0062,2.00E-28
