Repository: wandering3ngineer/research

This folder contains input datasets as CSV format files alongside output datasets as CSV and MATLAB .FIG format files.

File: Hysteresis Power Loss Estimation/data/sample-18.3-hyst-in.csv
T [K],H [Oe],M [emu/g],ma [mg],pd [g/cm3],A [nm],Ms [emu/g],Mr [emu/g],Hc [Oe],Hs [Oe],Hexc [Oe],u0 [G/Oe],kb [ergs/K],Na [/mol],Mw [g/mol],mb [erg/G],eT [K],eH [Oe],eM [emu/g],ema [mg],epd [g/cm3],eA [nm],eMs [emu/g],eMr [emu/g],eHc [Oe],eHs [Oe],eHex [Oe],eu0 [],ekb [ergs/K],eNa [/mol],eMw [g/mol],emb [erg/G]
3.00E+02,9988.777293,33.41003571,8.4,5.29,0.83465,33.34,0.31197,0.85,9988.777293,1.45,1.00E+00,1.38E-16,6.02E+23,231.5326,9.27E-21,1.5001445,0.33,0.397738521,0.1,0.018,0.00092,0.4,0.00567,0.47,0.33,0.47,0,7.90E-23,7.40E+15,0.0062,2.00E-28
3.00E+02,4988.777293,28.17780952,8.4,5.29,0.83465,33.34,0.31197,0.85,9988.777293,1.45,1.00E+00,1.38E-16,6.02E+23,231.5326,9.27E-21,1.5000795,0.33,0.335450114,0.1,0.018,0.00092,0.4,0.00567,0.47,0.33,0.47,0,7.90E-23,7.40E+15,0.0062,2.00E-28
3.00E+02,988.7772931,14.99911905,8.4,5.29,0.83465,33.34,0.31197,0.85,9988.777293,1.45,1.00E+00,1.38E-16,6.02E+23,231.5326,9.27E-21,1.5000475,0.33,0.178560941,0.1,0.018,0.00092,0.4,0.00567,0.47,0.33,0.47,0,7.90E-23,7.40E+15,0.0062,2.00E-28
3.00E+02,188.7772931,4.821344048,8.4,5.29,0.83465,33.34,0.31197,0.85,9988.777293,1.45,1.00E+00,1.38E-16,6.02E+23,231.5326,9.27E-21,1.4999825,0.33,0.057396953,0.1,0.018,0.00092,0.4,0.00567,0.47,0.33,0.47,0,7.90E-23,7.40E+15,0.0062,2.00E-28
3.00E+02,88.77729308,2.496282143,8.4,5.29,0.83465,33.34,0.31197,0.85,9988.777293,1.45,1.00E+00,1.38E-16,6.02E+23,231.5326,9.27E-21,1.4999505,0.33,0.029717645,0.1,0.018,0.00092,0.4,0.00567,0.47,0.33,0.47,0,7.90E-23,7.40E+15,0.0062,2.00E-28
3.00E+02,78.77729308,2.228675,8.4,5.29,0.83465,33.34,0.31197,0.85,9988.777293,1.45,1.00E+00,1.38E-16,6.02E+23,231.5326,9.27E-21,1.499886,0.33,0.026531845,0.1,0.018,0.00092,0.4,0.00567,0.47,0.33,0.47,0,7.90E-23,7.40E+15,0.0062,2.00E-28
3.00E+02,68.77729308,1.97010119,8.4,5.29,0.83465,33.34,0.31197,0.85,9988.777293,1.45,1.00E+00,1.38E-16,6.02E+23,231.5326,9.27E-21,1.4999825,0.33,0.023453586,0.1,0.018,0.00092,0.4,0.00567,0.47,0.33,0.47,0,7.90E-23,7.40E+15,0.0062,2.00E-28
3.00E+02,58.77729308,1.683746429,8.4,5.29,0.83465,33.34,0.31197,0.85,9988.777293,1.45,1.00E+00,1.38E-16,6.02E+23,231.5326,9.27E-21,1.500015,0.33,0.0200446,0.1,0.018,0.00092,0.4,0.00567,0.47,0.33,0.47,0,7.90E-23,7.40E+15,0.0062,2.00E-28
3.00E+02,48.77729308,1.421090476,8.4,5.29,0.83465,33.34,0.31197,0.85,9988.777293,1.45,1.00E+00,1.38E-16,6.02E+23,231.5326,9.27E-21,1.4999825,0.33,0.016917744,0.1,0.018,0.00092,0.4,0.00567,0.47,0.33,0.47,0,7.90E-23,7.40E+15,0.0062,2.00E-28
3.00E+02,38.77729308,1.135363571,8.4,5.29,0.83465,33.34,0.31197,0.85,9988.777293,1.45,1.00E+00,1.38E-16,6.02E+23,231.5326,9.27E-21,1.4998535,0.33,0.013516233,0.1,0.018,0.00092,0.4,0.00567,0.47,0.33,0.47,0,7.90E-23,7.40E+15,0.0062,2.00E-28
3.00E+02,28.77729308,0.8529725,8.4,5.29,0.83465,33.34,0.31197,0.85,9988.777293,1.45,1.00E+00,1.38E-16,6.02E+23,231.5326,9.27E-21,1.4999825,0.33,0.010154435,0.1,0.018,0.00092,0.4,0.00567,0.47,0.33,0.47,0,7.90E-23,7.40E+15,0.0062,2.00E-28
3.00E+02,18.77729308,0.553102262,8.4,5.29,0.83465,33.34,0.31197,0.85,9988.777293,1.45,1.00E+00,1.38E-16,6.02E+23,231.5326,9.27E-21,1.4999505,0.33,0.006584551,0.1,0.018,0.00092,0.4,0.00567,0.47,0.33,0.47,0,7.90E-23,7.40E+15,0.0062,2.00E-28
3.00E+02,8.777293077,0.256736786,8.4,5.29,0.83465,33.34,0.31197,0.85,9988.777293,1.45,1.00E+00,1.38E-16,6.02E+23,231.5326,9.27E-21,1.4998855,0.33,0.003056391,0.1,0.018,0.00092,0.4,0.00567,0.47,0.33,0.47,0,7.90E-23,7.40E+15,0.0062,2.00E-28
3.00E+02,-1.222706923,-0.057483405,8.4,5.29,0.83465,33.34,0.31197,0.85,9988.777293,1.45,1.00E+00,1.38E-16,6.02E+23,231.5326,9.27E-21,1.4998535,0.33,0.000684327,0.1,0.018,0.00092,0.4,0.00567,0.47,0.33,0.47,0,7.90E-23,7.40E+15,0.0062,2.00E-28
3.00E+02,-11.22270692,-0.356555119,8.4,5.29,0.83465,33.34,0.31197,0.85,9988.777293,1.45,1.00E+00,1.38E-16,6.02E+23,231.5326,9.27E-21,1.499983,0.33,0.004244704,0.1,0.018,0.00092,0.4,0.00567,0.47,0.33,0.47,0,7.90E-23,7.40E+15,0.0062,2.00E-28
3.00E+02,-21.22270692,-0.697612381,8.4,5.29,0.83465,33.34,0.31197,0.85,9988.777293,1.45,1.00E+00,1.38E-16,6.02E+23,231.5326,9.27E-21,1.4999825,0.33,0.008304909,0.1,0.018,0.00092,0.4,0.00567,0.47,0.33,0.47,0,7.90E-23,7.40E+15,0.0062,2.00E-28
3.00E+02,-31.22270692,-0.995586667,8.4,5.29,0.83465,33.34,0.31197,0.85,9988.777293,1.45,1.00E+00,1.38E-16,6.02E+23,231.5326,9.27E-21,1.4999505,0.33,0.011852222,0.1,0.018,0.00092,0.4,0.00567,0.47,0.33,0.47,0,7.90E-23,7.40E+15,0.0062,2.00E-28
3.00E+02,-9990.639421,-33.27330952,8.4,5.29,0.83465,33.34,0.31197,0.85,9988.777293,1.45,1.00E+00,1.38E-16,6.02E+23,231.5326,9.27E-21,1.499886,0.33,0.396110828,0.1,0.018,0.00092,0.4,0.00567,0.47,0.33,0.47,0,7.90E-23,7.40E+15,0.0062,2.00E-28
3.00E+02,-4990.639421,-28.03947619,8.4,5.29,0.83465,33.34,0.31197,0.85,9988.777293,1.45,1.00E+00,1.38E-16,6.02E+23,231.5326,9.27E-21,1.499918,0.33,0.333803288,0.1,0.018,0.00092,0.4,0.00567,0.47,0.33,0.47,0,7.90E-23,7.40E+15,0.0062,2.00E-28
3.00E+02,-990.6394212,-14.96452381,8.4,5.29,0.83465,33.34,0.31197,0.85,9988.777293,1.45,1.00E+00,1.38E-16,6.02E+23,231.5326,9.27E-21,1.4999505,0.33,0.178149093,0.1,0.018,0.00092,0.4,0.00567,0.47,0.33,0.47,0,7.90E-23,7.40E+15,0.0062,2.00E-28
3.00E+02,-190.6394212,-4.918315476,8.4,5.29,0.83465,33.34,0.31197,0.85,9988.777293,1.45,1.00E+00,1.38E-16,6.02E+23,231.5326,9.27E-21,1.499918,0.33,0.058551375,0.1,0.018,0.00092,0.4,0.00567,0.47,0.33,0.47,0,7.90E-23,7.40E+15,0.0062,2.00E-28
3.00E+02,-90.63942115,-2.616388095,8.4,5.29,0.83465,33.34,0.31197,0.85,9988.777293,1.45,1.00E+00,1.38E-16,6.02E+23,231.5326,9.27E-21,1.500015,0.33,0.031147477,0.1,0.018,0.00092,0.4,0.00567,0.47,0.33,0.47,0,7.90E-23,7.40E+15,0.0062,2.00E-28
3.00E+02,-80.63942115,-2.350259524,8.4,5.29,0.83465,33.34,0.31197,0.85,9988.777293,1.45,1.00E+00,1.38E-16,6.02E+23,231.5326,9.27E-21,1.500015,0.33,0.02797928,0.1,0.018,0.00092,0.4,0.00567,0.47,0.33,0.47,0,7.90E-23,7.40E+15,0.0062,2.00E-28
3.00E+02,-70.63942115,-2.090334524,8.4,5.29,0.83465,33.34,0.31197,0.85,9988.777293,1.45,1.00E+00,1.38E-16,6.02E+23,231.5326,9.27E-21,1.499983,0.33,0.024884935,0.1,0.018,0.00092,0.4,0.00567,0.47,0.33,0.47,0,7.90E-23,7.40E+15,0.0062,2.00E-28
3.00E+02,-60.63942115,-1.818729762,8.4,5.29,0.83465,33.34,0.31197,0.85,9988.777293,1.45,1.00E+00,1.38E-16,6.02E+23,231.5326,9.27E-21,1.499918,0.33,0.021651545,0.1,0.018,0.00092,0.4,0.00567,0.47,0.33,0.47,0,7.90E-23,7.40E+15,0.0062,2.00E-28
3.00E+02,-50.63942115,-1.547966667,8.4,5.29,0.83465,33.34,0.31197,0.85,9988.777293,1.45,1.00E+00,1.38E-16,6.02E+23,231.5326,9.27E-21,1.4999505,0.33,0.018428175,0.1,0.018,0.00092,0.4,0.00567,0.47,0.33,0.47,0,7.90E-23,7.40E+15,0.0062,2.00E-28
3.00E+02,-40.63942115,-1.269078571,8.4,5.29,0.83465,33.34,0.31197,0.85,9988.777293,1.45,1.00E+00,1.38E-16,6.02E+23,231.5326,9.27E-21,1.5001445,0.33,0.015108078,0.1,0.018,0.00092,0.4,0.00567,0.47,0.33,0.47,0,7.90E-23,7.40E+15,0.0062,2.00E-28
3.00E+02,-30.63942115,-0.989308333,8.4,5.29,0.83465,33.34,0.31197,0.85,9988.777293,1.45,1.00E+00,1.38E-16,6.02E+23,231.5326,9.27E-21,1.499918,0.33,0.01177748,0.1,0.018,0.00092,0.4,0.00567,0.47,0.33,0.47,0,7.90E-23,7.40E+15,0.0062,2.00E-28
3.00E+02,-20.63942115,-0.69437,8.4,5.29,0.83465,33.34,0.31197,0.85,9988.777293,1.45,1.00E+00,1.38E-16,6.02E+23,231.5326,9.27E-21,1.4999825,0.33,0.00826631,0.1,0.018,0.00092,0.4,0.00567,0.47,0.33,0.47,0,7.90E-23,7.40E+15,0.0062,2.00E-28
3.00E+02,-10.63942115,-0.400809881,8.4,5.29,0.83465,33.34,0.31197,0.85,9988.777293,1.45,1.00E+00,1.38E-16,6.02E+23,231.5326,9.27E-21,1.499918,0.33,0.004771546,0.1,0.018,0.00092,0.4,0.00567,0.47,0.33,0.47,0,7.90E-23,7.40E+15,0.0062,2.00E-28
3.00E+02,-0.639421152,-0.090143893,8.4,5.29,0.83465,33.34,0.31197,0.85,9988.777293,1.45,1.00E+00,1.38E-16,6.02E+23,231.5326,9.27E-21,1.4999505,0.33,0.001073142,0.1,0.018,0.00092,0.4,0.00567,0.47,0.33,0.47,0,7.90E-23,7.40E+15,0.0062,2.00E-28
3.00E+02,9.360578848,0.216622024,8.4,5.29,0.83465,33.34,0.31197,0.85,9988.777293,1.45,1.00E+00,1.38E-16,6.02E+23,231.5326,9.27E-21,1.499918,0.33,0.002578834,0.1,0.018,0.00092,0.4,0.00567,0.47,0.33,0.47,0,7.90E-23,7.40E+15,0.0062,2.00E-28
3.00E+02,19.36057885,0.56620881,8.4,5.29,0.83465,33.34,0.31197,0.85,9988.777293,1.45,1.00E+00,1.38E-16,6.02E+23,231.5326,9.27E-21,1.4999825,0.33,0.006740581,0.1,0.018,0.00092,0.4,0.00567,0.47,0.33,0.47,0,7.90E-23,7.40E+15,0.0062,2.00E-28
3.00E+02,29.36057885,0.862732738,8.4,5.29,0.83465,33.34,0.31197,0.85,9988.777293,1.45,1.00E+00,1.38E-16,6.02E+23,231.5326,9.27E-21,1.4999825,0.33,0.010270628,0.1,0.018,0.00092,0.4,0.00567,0.47,0.33,0.47,0,7.90E-23,7.40E+15,0.0062,2.00E-28

File: Hysteresis Power Loss Estimation/data/sample-18.4-hyst-in.csv
T [K],H [Oe],M [emu/g],ma [mg],pd [g/cm3],A [nm],Ms [emu/g],Mr [emu/g],Hc [Oe],Hs [Oe],Hexc [Oe],u0 [G/Oe],kb [ergs/K],Na [/mol],Mw [g/mol],mb [erg/G],eT [K],eH [Oe],eM [emu/g],ema [mg],epd [g/cm3],eA [nm],eMs [emu/g],eMr [emu/g],eHc [Oe],eHs [Oe],eHex [Oe],eu0 [],ekb [ergs/K],eNa [/mol],eMw [g/mol],emb [erg/G]
299.9972,9988.777293,42.45055405,7.4,5.2846,0.83493,42.42,0.14051,2.99,9988.777293,-0.21,1.00E+00,1.38E-16,6.02E+23,231.5326,9.27E-21,1.5001445,0.33,0.573656136,0.1,0.0088,0.00047,0.57,0.00229,0.47,0.33,0.47,0,7.90E-23,7.40E+15,0.0062,2.00E-28
299.9907,4988.777293,36.218,7.4,5.2846,0.83493,42.42,0.14051,2.99,9988.777293,-0.21,1.00E+00,1.38E-16,6.02E+23,231.5326,9.27E-21,1.5000795,0.33,0.489432433,0.1,0.0088,0.00047,0.57,0.00229,0.47,0.33,0.47,0,7.90E-23,7.40E+15,0.0062,2.00E-28
299.9713,988.7772931,20.30009459,7.4,5.2846,0.83493,42.42,0.14051,2.99,9988.777293,-0.21,1.00E+00,1.38E-16,6.02E+23,231.5326,9.27E-21,1.5000475,0.33,0.274325603,0.1,0.0088,0.00047,0.57,0.00229,0.47,0.33,0.47,0,7.90E-23,7.40E+15,0.0062,2.00E-28
299.9908,188.7772931,6.906816216,7.4,5.2846,0.83493,42.42,0.14051,2.99,9988.777293,-0.21,1.00E+00,1.38E-16,6.02E+23,231.5326,9.27E-21,1.4999825,0.33,0.093335354,0.1,0.0088,0.00047,0.57,0.00229,0.47,0.33,0.47,0,7.90E-23,7.40E+15,0.0062,2.00E-28
299.9972,88.77729308,3.668812162,7.4,5.2846,0.83493,42.42,0.14051,2.99,9988.777293,-0.21,1.00E+00,1.38E-16,6.02E+23,231.5326,9.27E-21,1.4999505,0.33,0.049578543,0.1,0.0088,0.00047,0.57,0.00229,0.47,0.33,0.47,0,7.90E-23,7.40E+15,0.0062,2.00E-28
299.9648,78.77729308,3.290671622,7.4,5.2846,0.83493,42.42,0.14051,2.99,9988.777293,-0.21,1.00E+00,1.38E-16,6.02E+23,231.5326,9.27E-21,1.499886,0.33,0.044468535,0.1,0.0088,0.00047,0.57,0.00229,0.47,0.33,0.47,0,7.90E-23,7.40E+15,0.0062,2.00E-28
299.9972,68.77729308,2.92452027,7.4,5.2846,0.83493,42.42,0.14051,2.99,9988.777293,-0.21,1.00E+00,1.38E-16,6.02E+23,231.5326,9.27E-21,1.4999825,0.33,0.039520544,0.1,0.0088,0.00047,0.57,0.00229,0.47,0.33,0.47,0,7.90E-23,7.40E+15,0.0062,2.00E-28
299.9972,58.77729308,2.545143243,7.4,5.2846,0.83493,42.42,0.14051,2.99,9988.777293,-0.21,1.00E+00,1.38E-16,6.02E+23,231.5326,9.27E-21,1.500015,0.33,0.034393828,0.1,0.0088,0.00047,0.57,0.00229,0.47,0.33,0.47,0,7.90E-23,7.40E+15,0.0062,2.00E-28
299.9843,48.77729308,2.165258108,7.4,5.2846,0.83493,42.42,0.14051,2.99,9988.777293,-0.21,1.00E+00,1.38E-16,6.02E+23,231.5326,9.27E-21,1.4999825,0.33,0.029260245,0.1,0.0088,0.00047,0.57,0.00229,0.47,0.33,0.47,0,7.90E-23,7.40E+15,0.0062,2.00E-28
299.9843,38.77729308,1.763721622,7.4,5.2846,0.83493,42.42,0.14051,2.99,9988.777293,-0.21,1.00E+00,1.38E-16,6.02E+23,231.5326,9.27E-21,1.4998535,0.33,0.023834076,0.1,0.0088,0.00047,0.57,0.00229,0.47,0.33,0.47,0,7.90E-23,7.40E+15,0.0062,2.00E-28
299.9648,28.77729308,1.359897297,7.4,5.2846,0.83493,42.42,0.14051,2.99,9988.777293,-0.21,1.00E+00,1.38E-16,6.02E+23,231.5326,9.27E-21,1.4999825,0.33,0.018376991,0.1,0.0088,0.00047,0.57,0.00229,0.47,0.33,0.47,0,7.90E-23,7.40E+15,0.0062,2.00E-28
299.9648,18.77729308,0.943312027,7.4,5.2846,0.83493,42.42,0.14051,2.99,9988.777293,-0.21,1.00E+00,1.38E-16,6.02E+23,231.5326,9.27E-21,1.4999505,0.33,0.01274746,0.1,0.0088,0.00047,0.57,0.00229,0.47,0.33,0.47,0,7.90E-23,7.40E+15,0.0062,2.00E-28
300.0101,8.777293077,0.513389189,7.4,5.2846,0.83493,42.42,0.14051,2.99,9988.777293,-0.21,1.00E+00,1.38E-16,6.02E+23,231.5326,9.27E-21,1.4998855,0.33,0.006937692,0.1,0.0088,0.00047,0.57,0.00229,0.47,0.33,0.47,0,7.90E-23,7.40E+15,0.0062,2.00E-28
299.9713,-1.222706923,0.086540689,7.4,5.2846,0.83493,42.42,0.14051,2.99,9988.777293,-0.21,1.00E+00,1.38E-16,6.02E+23,231.5326,9.27E-21,1.4998535,0.33,0.00116947,0.1,0.0088,0.00047,0.57,0.00229,0.47,0.33,0.47,0,7.90E-23,7.40E+15,0.0062,2.00E-28
299.9584,-11.22270692,-0.350803243,7.4,5.2846,0.83493,42.42,0.14051,2.99,9988.777293,-0.21,1.00E+00,1.38E-16,6.02E+23,231.5326,9.27E-21,1.499983,0.33,0.004740585,0.1,0.0088,0.00047,0.57,0.00229,0.47,0.33,0.47,0,7.90E-23,7.40E+15,0.0062,2.00E-28
299.9908,-21.22270692,-0.842764189,7.4,5.2846,0.83493,42.42,0.14051,2.99,9988.777293,-0.21,1.00E+00,1.38E-16,6.02E+23,231.5326,9.27E-21,1.4999825,0.33,0.011388705,0.1,0.0088,0.00047,0.57,0.00229,0.47,0.33,0.47,0,7.90E-23,7.40E+15,0.0062,2.00E-28
299.9908,-31.22270692,-1.250983108,7.4,5.2846,0.83493,42.42,0.14051,2.99,9988.777293,-0.21,1.00E+00,1.38E-16,6.02E+23,231.5326,9.27E-21,1.4999505,0.33,0.016905177,0.1,0.0088,0.00047,0.57,0.00229,0.47,0.33,0.47,0,7.90E-23,7.40E+15,0.0062,2.00E-28
299.9778,-9990.639421,-42.39639189,7.4,5.2846,0.83493,42.42,0.14051,2.99,9988.777293,-0.21,1.00E+00,1.38E-16,6.02E+23,231.5326,9.27E-21,1.499886,0.33,0.572924215,0.1,0.0088,0.00047,0.57,0.00229,0.47,0.33,0.47,0,7.90E-23,7.40E+15,0.0062,2.00E-28
299.9648,-4990.639421,-36.27090541,7.4,5.2846,0.83493,42.42,0.14051,2.99,9988.777293,-0.21,1.00E+00,1.38E-16,6.02E+23,231.5326,9.27E-21,1.499918,0.33,0.49014737,0.1,0.0088,0.00047,0.57,0.00229,0.47,0.33,0.47,0,7.90E-23,7.40E+15,0.0062,2.00E-28
299.9648,-990.6394212,-20.25962162,7.4,5.2846,0.83493,42.42,0.14051,2.99,9988.777293,-0.21,1.00E+00,1.38E-16,6.02E+23,231.5326,9.27E-21,1.4999505,0.33,0.273778671,0.1,0.0088,0.00047,0.57,0.00229,0.47,0.33,0.47,0,7.90E-23,7.40E+15,0.0062,2.00E-28
299.9907,-190.6394212,-3.252162162,7.4,5.2846,0.83493,42.42,0.14051,2.99,9988.777293,-0.21,1.00E+00,1.38E-16,6.02E+23,231.5326,9.27E-21,1.499918,0.33,0.043948137,0.1,0.0088,0.00047,0.57,0.00229,0.47,0.33,0.47,0,7.90E-23,7.40E+15,0.0062,2.00E-28
299.9843,-90.63942115,-3.734485135,7.4,5.2846,0.83493,42.42,0.14051,2.99,9988.777293,-0.21,1.00E+00,1.38E-16,6.02E+23,231.5326,9.27E-21,1.500015,0.33,0.050466015,0.1,0.0088,0.00047,0.57,0.00229,0.47,0.33,0.47,0,7.90E-23,7.40E+15,0.0062,2.00E-28
299.9843,-80.63942115,-3.351563514,7.4,5.2846,0.83493,42.42,0.14051,2.99,9988.777293,-0.21,1.00E+00,1.38E-16,6.02E+23,231.5326,9.27E-21,1.500015,0.33,0.045291399,0.1,0.0088,0.00047,0.57,0.00229,0.47,0.33,0.47,0,7.90E-23,7.40E+15,0.0062,2.00E-28
299.9778,-70.63942115,-2.975522973,7.4,5.2846,0.83493,42.42,0.14051,2.99,9988.777293,-0.21,1.00E+00,1.38E-16,6.02E+23,231.5326,9.27E-21,1.499983,0.33,0.04020977,0.1,0.0088,0.00047,0.57,0.00229,0.47,0.33,0.47,0,7.90E-23,7.40E+15,0.0062,2.00E-28
299.9972,-60.63942115,-2.604283784,7.4,5.2846,0.83493,42.42,0.14051,2.99,9988.777293,-0.21,1.00E+00,1.38E-16,6.02E+23,231.5326,9.27E-21,1.499918,0.33,0.035193024,0.1,0.0088,0.00047,0.57,0.00229,0.47,0.33,0.47,0,7.90E-23,7.40E+15,0.0062,2.00E-28
299.9972,-50.63942115,-2.220658108,7.4,5.2846,0.83493,42.42,0.14051,2.99,9988.777293,-0.21,1.00E+00,1.38E-16,6.02E+23,231.5326,9.27E-21,1.4999505,0.33,0.030008893,0.1,0.0088,0.00047,0.57,0.00229,0.47,0.33,0.47,0,7.90E-23,7.40E+15,0.0062,2.00E-28
299.9843,-40.63942115,-1.826344595,7.4,5.2846,0.83493,42.42,0.14051,2.99,9988.777293,-0.21,1.00E+00,1.38E-16,6.02E+23,231.5326,9.27E-21,1.5001445,0.33,0.024680332,0.1,0.0088,0.00047,0.57,0.00229,0.47,0.33,0.47,0,7.90E-23,7.40E+15,0.0062,2.00E-28
299.9843,-30.63942115,-1.417060811,7.4,5.2846,0.83493,42.42,0.14051,2.99,9988.777293,-0.21,1.00E+00,1.38E-16,6.02E+23,231.5326,9.27E-21,1.499918,0.33,0.01914947,0.1,0.0088,0.00047,0.57,0.00229,0.47,0.33,0.47,0,7.90E-23,7.40E+15,0.0062,2.00E-28
299.9648,-20.63942115,-1.006425541,7.4,5.2846,0.83493,42.42,0.14051,2.99,9988.777293,-0.21,1.00E+00,1.38E-16,6.02E+23,231.5326,9.27E-21,1.4999825,0.33,0.013600345,0.1,0.0088,0.00047,0.57,0.00229,0.47,0.33,0.47,0,7.90E-23,7.40E+15,0.0062,2.00E-28
299.9843,-10.63942115,-0.578386351,7.4,5.2846,0.83493,42.42,0.14051,2.99,9988.777293,-0.21,1.00E+00,1.38E-16,6.02E+23,231.5326,9.27E-21,1.499918,0.33,0.007816032,0.1,0.0088,0.00047,0.57,0.00229,0.47,0.33,0.47,0,7.90E-23,7.40E+15,0.0062,2.00E-28
299.9908,-0.639421152,-0.146505541,7.4,5.2846,0.83493,42.42,0.14051,2.99,9988.777293,-0.21,1.00E+00,1.38E-16,6.02E+23,231.5326,9.27E-21,1.4999505,0.33,0.001979805,0.1,0.0088,0.00047,0.57,0.00229,0.47,0.33,0.47,0,7.90E-23,7.40E+15,0.0062,2.00E-28
299.9972,9.360578848,0.281844324,7.4,5.2846,0.83493,42.42,0.14051,2.99,9988.777293,-0.21,1.00E+00,1.38E-16,6.02E+23,231.5326,9.27E-21,1.499918,0.33,0.003808707,0.1,0.0088,0.00047,0.57,0.00229,0.47,0.33,0.47,0,7.90E-23,7.40E+15,0.0062,2.00E-28
299.9648,19.36057885,0.778625946,7.4,5.2846,0.83493,42.42,0.14051,2.99,9988.777293,-0.21,1.00E+00,1.38E-16,6.02E+23,231.5326,9.27E-21,1.4999825,0.33,0.010521972,0.1,0.0088,0.00047,0.57,0.00229,0.47,0.33,0.47,0,7.90E-23,7.40E+15,0.0062,2.00E-28
299.9778,29.36057885,1.195249324,7.4,5.2846,0.83493,42.42,0.14051,2.99,9988.777293,-0.21,1.00E+00,1.38E-16,6.02E+23,231.5326,9.27E-21,1.4999825,0.33,0.016152018,0.1,0.0088,0.00047,0.57,0.00229,0.47,0.33,0.47,0,7.90E-23,7.40E+15,0.0062,2.00E-28

File: Hysteresis Power Loss Estimation/data/sample-2-hyst-in.csv
T [K],H [Oe],M [emu/g],ma [mg],pd [g/cm3],A [nm],Ms [emu/g],Mr [emu/g],Hc [Oe],Hs [Oe],Hexc [Oe],u0 [G/Oe],kb [ergs/K],Na [/mol],Mw [g/mol],mb [erg/G],eT [K],eH [Oe],eM [emu/g],ema [mg],epd [g/cm3],eA [nm],eMs [emu/g],eMr [emu/g],eHc [Oe],eHs [Oe],eHex [Oe],eu0 [],ekb [ergs/K],eNa [/mol],eMw [g/mol],emb [erg/G]
299.9901,9988.777293,54.91856089,27.1,5.285,0.8369,54.96,0.09,1.12,9988.777293,1.44,1.00E+00,1.38E-16,6.02E+23,231.5326,9.27E-21,1.4999505,3.30E-01,0.202651516,1.00E-01,0.012,0.003,0.2,0.011,0.47,0.33,0.47,0,7.90E-23,7.40E+15,0.0062,2.00E-28
299.9901,4988.777293,50.9501107,27.1,5.285,0.8369,54.96,0.09,1.12,9988.777293,1.44,1.00E+00,1.38E-16,6.02E+23,231.5326,9.27E-21,1.4999505,3.30E-01,0.188007789,1.00E-01,0.012,0.003,0.2,0.011,0.47,0.33,0.47,0,7.90E-23,7.40E+15,0.0062,2.00E-28
299.9836,988.7772931,35.11330627,27.1,5.285,0.8369,54.96,0.09,1.12,9988.777293,1.44,1.00E+00,1.38E-16,6.02E+23,231.5326,9.27E-21,1.499918,3.30E-01,0.129569396,1.00E-01,0.012,0.003,0.2,0.011,0.47,0.33,0.47,0,7.90E-23,7.40E+15,0.0062,2.00E-28
299.9901,188.7772931,12.87899262,27.1,5.285,0.8369,54.96,0.09,1.12,9988.777293,1.44,1.00E+00,1.38E-16,6.02E+23,231.5326,9.27E-21,1.4999505,3.30E-01,0.047523958,1.00E-01,0.012,0.003,0.2,0.011,0.47,0.33,0.47,0,7.90E-23,7.40E+15,0.0062,2.00E-28
299.9901,88.77729308,6.678147601,27.1,5.285,0.8369,54.96,0.09,1.12,9988.777293,1.44,1.00E+00,1.38E-16,6.02E+23,231.5326,9.27E-21,1.4999505,3.30E-01,0.024642611,1.00E-01,0.012,0.003,0.2,0.011,0.47,0.33,0.47,0,7.90E-23,7.40E+15,0.0062,2.00E-28
299.9965,78.77729308,5.921309963,27.1,5.285,0.8369,54.96,0.09,1.12,9988.777293,1.44,1.00E+00,1.38E-16,6.02E+23,231.5326,9.27E-21,1.4999825,3.30E-01,0.021849852,1.00E-01,0.012,0.003,0.2,0.011,0.47,0.33,0.47,0,7.90E-23,7.40E+15,0.0062,2.00E-28
299.9901,68.77729308,5.217904059,27.1,5.285,0.8369,54.96,0.09,1.12,9988.777293,1.44,1.00E+00,1.38E-16,6.02E+23,231.5326,9.27E-21,1.4999505,3.30E-01,0.019254259,1.00E-01,0.012,0.003,0.2,0.011,0.47,0.33,0.47,0,7.90E-23,7.40E+15,0.0062,2.00E-28
299.9966,58.77729308,4.478819188,27.1,5.285,0.8369,54.96,0.09,1.12,9988.777293,1.44,1.00E+00,1.38E-16,6.02E+23,231.5326,9.27E-21,1.499983,3.30E-01,0.016527008,1.00E-01,0.012,0.003,0.2,0.011,0.47,0.33,0.47,0,7.90E-23,7.40E+15,0.0062,2.00E-28
299.9901,48.77729308,3.739741697,27.1,5.285,0.8369,54.96,0.09,1.12,9988.777293,1.44,1.00E+00,1.38E-16,6.02E+23,231.5326,9.27E-21,1.4999505,3.30E-01,0.013799785,1.00E-01,0.012,0.003,0.2,0.011,0.47,0.33,0.47,0,7.90E-23,7.40E+15,0.0062,2.00E-28
299.9771,38.77729308,2.99322583,27.1,5.285,0.8369,54.96,0.09,1.12,9988.777293,1.44,1.00E+00,1.38E-16,6.02E+23,231.5326,9.27E-21,1.4998855,3.30E-01,0.011045114,1.00E-01,0.012,0.003,0.2,0.011,0.47,0.33,0.47,0,7.90E-23,7.40E+15,0.0062,2.00E-28
299.9836,28.77729308,2.223115498,27.1,5.285,0.8369,54.96,0.09,1.12,9988.777293,1.44,1.00E+00,1.38E-16,6.02E+23,231.5326,9.27E-21,1.499918,3.30E-01,0.008203378,1.00E-01,0.012,0.003,0.2,0.011,0.47,0.33,0.47,0,7.90E-23,7.40E+15,0.0062,2.00E-28
299.9901,18.77729308,1.452949077,27.1,5.285,0.8369,54.96,0.09,1.12,9988.777293,1.44,1.00E+00,1.38E-16,6.02E+23,231.5326,9.27E-21,1.4999505,3.30E-01,0.005361436,1.00E-01,0.012,0.003,0.2,0.011,0.47,0.33,0.47,0,7.90E-23,7.40E+15,0.0062,2.00E-28
299.9836,8.777293077,0.676087454,27.1,5.285,0.8369,54.96,0.09,1.12,9988.777293,1.44,1.00E+00,1.38E-16,6.02E+23,231.5326,9.27E-21,1.499918,3.30E-01,0.002494788,1.00E-01,0.012,0.003,0.2,0.011,0.47,0.33,0.47,0,7.90E-23,7.40E+15,0.0062,2.00E-28
299.9772,-1.222706923,-0.122794982,27.1,5.285,0.8369,54.96,0.09,1.12,9988.777293,1.44,1.00E+00,1.38E-16,6.02E+23,231.5326,9.27E-21,1.499886,3.30E-01,0.000453118,1.00E-01,0.012,0.003,0.2,0.011,0.47,0.33,0.47,0,7.90E-23,7.40E+15,0.0062,2.00E-28
299.9836,-11.22270692,-0.920238007,27.1,5.285,0.8369,54.96,0.09,1.12,9988.777293,1.44,1.00E+00,1.38E-16,6.02E+23,231.5326,9.27E-21,1.499918,3.30E-01,0.003395712,1.00E-01,0.012,0.003,0.2,0.011,0.47,0.33,0.47,0,7.90E-23,7.40E+15,0.0062,2.00E-28
299.9901,-21.22270692,-1.807141697,27.1,5.285,0.8369,54.96,0.09,1.12,9988.777293,1.44,1.00E+00,1.38E-16,6.02E+23,231.5326,9.27E-21,1.4999505,3.30E-01,0.00666842,1.00E-01,0.012,0.003,0.2,0.011,0.47,0.33,0.47,0,7.90E-23,7.40E+15,0.0062,2.00E-28
299.9772,-31.22270692,-2.598639114,27.1,5.285,0.8369,54.96,0.09,1.12,9988.777293,1.44,1.00E+00,1.38E-16,6.02E+23,231.5326,9.27E-21,1.499886,3.30E-01,0.009589074,1.00E-01,0.012,0.003,0.2,0.011,0.47,0.33,0.47,0,7.90E-23,7.40E+15,0.0062,2.00E-28
299.9772,-9990.639421,-54.99649446,27.1,5.285,0.8369,54.96,0.09,1.12,9988.777293,1.44,1.00E+00,1.38E-16,6.02E+23,231.5326,9.27E-21,1.499886,3.30E-01,0.202939094,1.00E-01,0.012,0.003,0.2,0.011,0.47,0.33,0.47,0,7.90E-23,7.40E+15,0.0062,2.00E-28
299.9836,-4990.639421,-50.94210332,27.1,5.285,0.8369,54.96,0.09,1.12,9988.777293,1.44,1.00E+00,1.38E-16,6.02E+23,231.5326,9.27E-21,1.499918,3.30E-01,0.187978241,1.00E-01,0.012,0.003,0.2,0.011,0.47,0.33,0.47,0,7.90E-23,7.40E+15,0.0062,2.00E-28
299.9836,-990.6394212,-35.21690037,27.1,5.285,0.8369,54.96,0.09,1.12,9988.777293,1.44,1.00E+00,1.38E-16,6.02E+23,231.5326,9.27E-21,1.499918,3.30E-01,0.129951662,1.00E-01,0.012,0.003,0.2,0.011,0.47,0.33,0.47,0,7.90E-23,7.40E+15,0.0062,2.00E-28
299.9901,-190.6394212,-13.22091144,27.1,5.285,0.8369,54.96,0.09,1.12,9988.777293,1.44,1.00E+00,1.38E-16,6.02E+23,231.5326,9.27E-21,1.4999505,3.30E-01,0.048785651,1.00E-01,0.012,0.003,0.2,0.011,0.47,0.33,0.47,0,7.90E-23,7.40E+15,0.0062,2.00E-28
299.9707,-90.63942115,-7.011686347,27.1,5.285,0.8369,54.96,0.09,1.12,9988.777293,1.44,1.00E+00,1.38E-16,6.02E+23,231.5326,9.27E-21,1.4998535,3.30E-01,0.025873381,1.00E-01,0.012,0.003,0.2,0.011,0.47,0.33,0.47,0,7.90E-23,7.40E+15,0.0062,2.00E-28
299.9901,-80.63942115,-6.289088561,27.1,5.285,0.8369,54.96,0.09,1.12,9988.777293,1.44,1.00E+00,1.38E-16,6.02E+23,231.5326,9.27E-21,1.4999505,3.30E-01,0.023206969,1.00E-01,0.012,0.003,0.2,0.011,0.47,0.33,0.47,0,7.90E-23,7.40E+15,0.0062,2.00E-28
299.9901,-70.63942115,-5.570295203,27.1,5.285,0.8369,54.96,0.09,1.12,9988.777293,1.44,1.00E+00,1.38E-16,6.02E+23,231.5326,9.27E-21,1.4999505,3.30E-01,0.020554595,1.00E-01,0.012,0.003,0.2,0.011,0.47,0.33,0.47,0,7.90E-23,7.40E+15,0.0062,2.00E-28
300.0095,-60.63942115,-4.877819188,27.1,5.285,0.8369,54.96,0.09,1.12,9988.777293,1.44,1.00E+00,1.38E-16,6.02E+23,231.5326,9.27E-21,1.5000475,3.30E-01,0.017999333,1.00E-01,0.012,0.003,0.2,0.011,0.47,0.33,0.47,0,7.90E-23,7.40E+15,0.0062,2.00E-28
299.9901,-50.63942115,-4.123608856,27.1,5.285,0.8369,54.96,0.09,1.12,9988.777293,1.44,1.00E+00,1.38E-16,6.02E+23,231.5326,9.27E-21,1.4999505,3.30E-01,0.015216269,1.00E-01,0.012,0.003,0.2,0.011,0.47,0.33,0.47,0,7.90E-23,7.40E+15,0.0062,2.00E-28
299.9901,-40.63942115,-3.37625572,27.1,5.285,0.8369,54.96,0.09,1.12,9988.777293,1.44,1.00E+00,1.38E-16,6.02E+23,231.5326,9.27E-21,1.4999505,3.30E-01,0.012458508,1.00E-01,0.012,0.003,0.2,0.011,0.47,0.33,0.47,0,7.90E-23,7.40E+15,0.0062,2.00E-28
299.9771,-30.63942115,-2.615162362,27.1,5.285,0.8369,54.96,0.09,1.12,9988.777293,1.44,1.00E+00,1.38E-16,6.02E+23,231.5326,9.27E-21,1.4998855,3.30E-01,0.009650046,1.00E-01,0.012,0.003,0.2,0.011,0.47,0.33,0.47,0,7.90E-23,7.40E+15,0.0062,2.00E-28
299.9772,-20.63942115,-1.830926568,27.1,5.285,0.8369,54.96,0.09,1.12,9988.777293,1.44,1.00E+00,1.38E-16,6.02E+23,231.5326,9.27E-21,1.499886,3.30E-01,0.006756187,1.00E-01,0.012,0.003,0.2,0.011,0.47,0.33,0.47,0,7.90E-23,7.40E+15,0.0062,2.00E-28
299.9642,-10.63942115,-1.056576753,27.1,5.285,0.8369,54.96,0.09,1.12,9988.777293,1.44,1.00E+00,1.38E-16,6.02E+23,231.5326,9.27E-21,1.499821,3.30E-01,0.003898807,1.00E-01,0.012,0.003,0.2,0.011,0.47,0.33,0.47,0,7.90E-23,7.40E+15,0.0062,2.00E-28
299.9707,-0.639421152,-0.260096347,27.1,5.285,0.8369,54.96,0.09,1.12,9988.777293,1.44,1.00E+00,1.38E-16,6.02E+23,231.5326,9.27E-21,1.4998535,3.30E-01,0.000959765,1.00E-01,0.012,0.003,0.2,0.011,0.47,0.33,0.47,0,7.90E-23,7.40E+15,0.0062,2.00E-28
299.9771,9.360578848,0.553965683,27.1,5.285,0.8369,54.96,0.09,1.12,9988.777293,1.44,1.00E+00,1.38E-16,6.02E+23,231.5326,9.27E-21,1.4998855,3.30E-01,0.002044154,1.00E-01,0.012,0.003,0.2,0.011,0.47,0.33,0.47,0,7.90E-23,7.40E+15,0.0062,2.00E-28
299.9771,19.36057885,1.45003321,27.1,5.285,0.8369,54.96,0.09,1.12,9988.777293,1.44,1.00E+00,1.38E-16,6.02E+23,231.5326,9.27E-21,1.4998855,3.30E-01,0.005350676,1.00E-01,0.012,0.003,0.2,0.011,0.47,0.33,0.47,0,7.90E-23,7.40E+15,0.0062,2.00E-28
300.0095,29.36057885,2.241961993,27.1,5.285,0.8369,54.96,0.09,1.12,9988.777293,1.44,1.00E+00,1.38E-16,6.02E+23,231.5326,9.27E-21,1.5000475,3.30E-01,0.008272922,1.00E-01,0.012,0.003,0.2,0.011,0.47,0.33,0.47,0,7.90E-23,7.40E+15,0.0062,2.00E-28

File: Hysteresis Power Loss Estimation/data/sample-3-hyst-in.csv
T [K],H [Oe],M [emu/g],ma [mg],pd [g/cm3],A [nm],Ms [emu/g],Mr [emu/g],Hc [Oe],Hs [Oe],Hexc [Oe],u0 [G/Oe],kb [ergs/K],Na [/mol],Mw [g/mol],mb [erg/G],eT [K],eH [Oe],eM [emu/g],ema [mg],epd [g/cm3],eA [nm],eMs [emu/g],eMr [emu/g],eHc [Oe],eHs [Oe],eHex [Oe],eu0 [],ekb [ergs/K],eNa [/mol],eMw [g/mol],emb [erg/G]
,,,,,,,,,,,1.00E+00,1.38E-16,6.02E+23,231.5326,9.27E-21,,,,,,,,,,,,0,7.90E-23,7.40E+15,0.0062,2.00E-28
,,,,,,,,,,,1.00E+00,1.38E-16,6.02E+23,231.5326,9.27E-21,,,,,,,,,,,,0,7.90E-23,7.40E+15,0.0062,2.00E-28
,,,,,,,,,,,1.00E+00,1.38E-16,6.02E+23,231.5326,9.27E-21,,,,,,,,,,,,0,7.90E-23,7.40E+15,0.0062,2.00E-28
,,,,,,,,,,,1.00E+00,1.38E-16,6.02E+23,231.5326,9.27E-21,,,,,,,,,,,,0,7.90E-23,7.40E+15,0.0062,2.00E-28
,,,,,,,,,,,1.00E+00,1.38E-16,6.02E+23,231.5326,9.27E-21,,,,,,,,,,,,0,7.90E-23,7.40E+15,0.0062,2.00E-28
,,,,,,,,,,,1.00E+00,1.38E-16,6.02E+23,231.5326,9.27E-21,,,,,,,,,,,,0,7.90E-23,7.40E+15,0.0062,2.00E-28
,,,,,,,,,,,1.00E+00,1.38E-16,6.02E+23,231.5326,9.27E-21,,,,,,,,,,,,0,7.90E-23,7.40E+15,0.0062,2.00E-28
,,,,,,,,,,,1.00E+00,1.38E-16,6.02E+23,231.5326,9.27E-21,,,,,,,,,,,,0,7.90E-23,7.40E+15,0.0062,2.00E-28
,,,,,,,,,,,1.00E+00,1.38E-16,6.02E+23,231.5326,9.27E-21,,,,,,,,,,,,0,7.90E-23,7.40E+15,0.0062,2.00E-28
,,,,,,,,,,,1.00E+00,1.38E-16,6.02E+23,231.5326,9.27E-21,,,,,,,,,,,,0,7.90E-23,7.40E+15,0.0062,2.00E-28
,,,,,,,,,,,1.00E+00,1.38E-16,6.02E+23,231.5326,9.27E-21,,,,,,,,,,,,0,7.90E-23,7.40E+15,0.0062,2.00E-28
,,,,,,,,,,,1.00E+00,1.38E-16,6.02E+23,231.5326,9.27E-21,,,,,,,,,,,,0,7.90E-23,7.40E+15,0.0062,2.00E-28
,,,,,,,,,,,1.00E+00,1.38E-16,6.02E+23,231.5326,9.27E-21,,,,,,,,,,,,0,7.90E-23,7.40E+15,0.0062,2.00E-28
,,,,,,,,,,,1.00E+00,1.38E-16,6.02E+23,231.5326,9.27E-21,,,,,,,,,,,,0,7.90E-23,7.40E+15,0.0062,2.00E-28
,,,,,,,,,,,1.00E+00,1.38E-16,6.02E+23,231.5326,9.27E-21,,,,,,,,,,,,0,7.90E-23,7.40E+15,0.0062,2.00E-28
,,,,,,,,,,,1.00E+00,1.38E-16,6.02E+23,231.5326,9.27E-21,,,,,,,,,,,,0,7.90E-23,7.40E+15,0.0062,2.00E-28
,,,,,,,,,,,1.00E+00,1.38E-16,6.02E+23,231.5326,9.27E-21,,,,,,,,,,,,0,7.90E-23,7.40E+15,0.0062,2.00E-28
,,,,,,,,,,,1.00E+00,1.38E-16,6.02E+23,231.5326,9.27E-21,,,,,,,,,,,,0,7.90E-23,7.40E+15,0.0062,2.00E-28
,,,,,,,,,,,1.00E+00,1.38E-16,6.02E+23,231.5326,9.27E-21,,,,,,,,,,,,0,7.90E-23,7.40E+15,0.0062,2.00E-28
,,,,,,,,,,,1.00E+00,1.38E-16,6.02E+23,231.5326,9.27E-21,,,,,,,,,,,,0,7.90E-23,7.40E+15,0.0062,2.00E-28
,,,,,,,,,,,1.00E+00,1.38E-16,6.02E+23,231.5326,9.27E-21,,,,,,,,,,,,0,7.90E-23,7.40E+15,0.0062,2.00E-28
,,,,,,,,,,,1.00E+00,1.38E-16,6.02E+23,231.5326,9.27E-21,,,,,,,,,,,,0,7.90E-23,7.40E+15,0.0062,2.00E-28
,,,,,,,,,,,1.00E+00,1.38E-16,6.02E+23,231.5326,9.27E-21,,,,,,,,,,,,0,7.90E-23,7.40E+15,0.0062,2.00E-28
,,,,,,,,,,,1.00E+00,1.38E-16,6.02E+23,231.5326,9.27E-21,,,,,,,,,,,,0,7.90E-23,7.40E+15,0.0062,2.00E-28
,,,,,,,,,,,1.00E+00,1.38E-16,6.02E+23,231.5326,9.27E-21,,,,,,,,,,,,0,7.90E-23,7.40E+15,0.0062,2.00E-28
,,,,,,,,,,,1.00E+00,1.38E-16,6.02E+23,231.5326,9.27E-21,,,,,,,,,,,,0,7.90E-23,7.40E+15,0.0062,2.00E-28
,,,,,,,,,,,1.00E+00,1.38E-16,6.02E+23,231.5326,9.27E-21,,,,,,,,,,,,0,7.90E-23,7.40E+15,0.0062,2.00E-28
,,,,,,,,,,,1.00E+00,1.38E-16,6.02E+23,231.5326,9.27E-21,,,,,,,,,,,,0,7.90E-23,7.40E+15,0.0062,2.00E-28
,,,,,,,,,,,1.00E+00,1.38E-16,6.02E+23,231.5326,9.27E-21,,,,,,,,,,,,0,7.90E-23,7.40E+15,0.0062,2.00E-28
,,,,,,,,,,,1.00E+00,1.38E-16,6.02E+23,231.5326,9.27E-21,,,,,,,,,,,,0,7.90E-23,7.40E+15,0.0062,2.00E-28
,,,,,,,,,,,1.00E+00,1.38E-16,6.02E+23,231.5326,9.27E-21,,,,,,,,,,,,0,7.90E-23,7.40E+15,0.0062,2.00E-28
,,,,,,,,,,,1.00E+00,1.38E-16,6.02E+23,231.5326,9.27E-21,,,,,,,,,,,,0,7.90E-23,7.40E+15,0.0062,2.00E-28
,,,,,,,,,,,1.00E+00,1.38E-16,6.02E+23,231.5326,9.27E-21,,,,,,,,,,,,0,7.90E-23,7.40E+15,0.0062,2.00E-28
,,,,,,,,,,,1.00E+00,1.38E-16,6.02E+23,231.5326,9.27E-21,,,,,,,,,,,,0,7.90E-23,7.40E+15,0.0062,2.00E-28

File: Hysteresis Power Loss Estimation/data/sample-4-hyst-in.csv
T [K],H [Oe],M [emu/g],ma [mg],pd [g/cm3],A [nm],Ms [emu/g],Mr [emu/g],Hc [Oe],Hs [Oe],Hexc [Oe],u0 [G/Oe],kb [ergs/K],Na [/mol],Mw [g/mol],mb [erg/G],eT [K],eH [Oe],eM [emu/g],ema [mg],epd [g/cm3],eA [nm],eMs [emu/g],eMr [emu/g],eHc [Oe],eHs [Oe],eHex [Oe],eu0 [],ekb [ergs/K],eNa [/mol],eMw [g/mol],emb [erg/G]
300.003,9988.777293,39.04128571,18.2,5.2505,0.83673,39.05,1.081,14.65,9988.777293,1.12,1.00E+00,1.38E-16,6.02E+23,231.5326,9.27E-21,1.50E+00,0.33,0.214512559,0.1,0.0091,0.00048,0.21,0.007,0.47,0.33,0.47,0,7.90E-23,7.40E+15,0.0062,2.00E-28
299.9966,4988.777293,36.89437912,18.2,5.2505,0.83673,39.05,1.081,14.65,9988.777293,1.12,1.00E+00,1.38E-16,6.02E+23,231.5326,9.27E-21,1.50E+00,0.33,0.202716369,0.1,0.0091,0.00048,0.21,0.007,0.47,0.33,0.47,0,7.90E-23,7.40E+15,0.0062,2.00E-28
299.9901,988.7772931,27.37193407,18.2,5.2505,0.83673,39.05,1.081,14.65,9988.777293,1.12,1.00E+00,1.38E-16,6.02E+23,231.5326,9.27E-21,1.50E+00,0.33,0.150395242,0.1,0.0091,0.00048,0.21,0.007,0.47,0.33,0.47,0,7.90E-23,7.40E+15,0.0062,2.00E-28
299.9836,188.7772931,11.6096978,18.2,5.2505,0.83673,39.05,1.081,14.65,9988.777293,1.12,1.00E+00,1.38E-16,6.02E+23,231.5326,9.27E-21,1.50E+00,0.33,0.063789548,0.1,0.0091,0.00048,0.21,0.007,0.47,0.33,0.47,0,7.90E-23,7.40E+15,0.0062,2.00E-28
299.9901,88.77729308,6.736637363,18.2,5.2505,0.83673,39.05,1.081,14.65,9988.777293,1.12,1.00E+00,1.38E-16,6.02E+23,231.5326,9.27E-21,1.50E+00,0.33,0.037014491,0.1,0.0091,0.00048,0.21,0.007,0.47,0.33,0.47,0,7.90E-23,7.40E+15,0.0062,2.00E-28
299.9966,78.77729308,6.148241758,18.2,5.2505,0.83673,39.05,1.081,14.65,9988.777293,1.12,1.00E+00,1.38E-16,6.02E+23,231.5326,9.27E-21,1.50E+00,0.33,0.033781548,0.1,0.0091,0.00048,0.21,0.007,0.47,0.33,0.47,0,7.90E-23,7.40E+15,0.0062,2.00E-28
299.9966,68.77729308,5.548131868,18.2,5.2505,0.83673,39.05,1.081,14.65,9988.777293,1.12,1.00E+00,1.38E-16,6.02E+23,231.5326,9.27E-21,1.50E+00,0.33,0.030484241,0.1,0.0091,0.00048,0.21,0.007,0.47,0.33,0.47,0,7.90E-23,7.40E+15,0.0062,2.00E-28
300.003,58.77729308,4.94405989,18.2,5.2505,0.83673,39.05,1.081,14.65,9988.777293,1.12,1.00E+00,1.38E-16,6.02E+23,231.5326,9.27E-21,1.50E+00,0.33,0.027165164,0.1,0.0091,0.00048,0.21,0.007,0.47,0.33,0.47,0,7.90E-23,7.40E+15,0.0062,2.00E-28
300.0159,48.77729308,4.311697802,18.2,5.2505,0.83673,39.05,1.081,14.65,9988.777293,1.12,1.00E+00,1.38E-16,6.02E+23,231.5326,9.27E-21,1.50E+00,0.33,0.023690647,0.1,0.0091,0.00048,0.21,0.007,0.47,0.33,0.47,0,7.90E-23,7.40E+15,0.0062,2.00E-28
299.9642,38.77729308,3.66910989,18.2,5.2505,0.83673,39.05,1.081,14.65,9988.777293,1.12,1.00E+00,1.38E-16,6.02E+23,231.5326,9.27E-21,1.50E+00,0.33,0.020159944,0.1,0.0091,0.00048,0.21,0.007,0.47,0.33,0.47,0,7.90E-23,7.40E+15,0.0062,2.00E-28
299.9772,28.77729308,3.008851648,18.2,5.2505,0.83673,39.05,1.081,14.65,9988.777293,1.12,1.00E+00,1.38E-16,6.02E+23,231.5326,9.27E-21,1.50E+00,0.33,0.016532152,0.1,0.0091,0.00048,0.21,0.007,0.47,0.33,0.47,0,7.90E-23,7.40E+15,0.0062,2.00E-28
299.9901,18.77729308,2.322446703,18.2,5.2505,0.83673,39.05,1.081,14.65,9988.777293,1.12,1.00E+00,1.38E-16,6.02E+23,231.5326,9.27E-21,1.50E+00,0.33,0.012760696,0.1,0.0091,0.00048,0.21,0.007,0.47,0.33,0.47,0,7.90E-23,7.40E+15,0.0062,2.00E-28
299.9772,8.777293077,1.612687363,18.2,5.2505,0.83673,39.05,1.081,14.65,9988.777293,1.12,1.00E+00,1.38E-16,6.02E+23,231.5326,9.27E-21,1.50E+00,0.33,0.00886092,0.1,0.0091,0.00048,0.21,0.007,0.47,0.33,0.47,0,7.90E-23,7.40E+15,0.0062,2.00E-28
299.9836,-1.222706923,0.904251648,18.2,5.2505,0.83673,39.05,1.081,14.65,9988.777293,1.12,1.00E+00,1.38E-16,6.02E+23,231.5326,9.27E-21,1.50E+00,0.33,0.004968416,0.1,0.0091,0.00048,0.21,0.007,0.47,0.33,0.47,0,7.90E-23,7.40E+15,0.0062,2.00E-28
299.9707,-11.22270692,0.184931484,18.2,5.2505,0.83673,39.05,1.081,14.65,9988.777293,1.12,1.00E+00,1.38E-16,6.02E+23,231.5326,9.27E-21,1.50E+00,0.33,0.001016107,0.1,0.0091,0.00048,0.21,0.007,0.47,0.33,0.47,0,7.90E-23,7.40E+15,0.0062,2.00E-28
299.9901,-21.22270692,-0.615236813,18.2,5.2505,0.83673,39.05,1.081,14.65,9988.777293,1.12,1.00E+00,1.38E-16,6.02E+23,231.5326,9.27E-21,1.50E+00,0.33,0.003380422,0.1,0.0091,0.00048,0.21,0.007,0.47,0.33,0.47,0,7.90E-23,7.40E+15,0.0062,2.00E-28
299.9966,-31.22270692,-1.313943407,18.2,5.2505,0.83673,39.05,1.081,14.65,9988.777293,1.12,1.00E+00,1.38E-16,6.02E+23,231.5326,9.27E-21,1.50E+00,0.33,0.007219469,0.1,0.0091,0.00048,0.21,0.007,0.47,0.33,0.47,0,7.90E-23,7.40E+15,0.0062,2.00E-28
299.9901,-9990.639421,-39.04992308,18.2,5.2505,0.83673,39.05,1.081,14.65,9988.777293,1.12,1.00E+00,1.38E-16,6.02E+23,231.5326,9.27E-21,1.50E+00,0.33,0.214560017,0.1,0.0091,0.00048,0.21,0.007,0.47,0.33,0.47,0,7.90E-23,7.40E+15,0.0062,2.00E-28
299.9836,-4990.639421,-36.87335165,18.2,5.2505,0.83673,39.05,1.081,14.65,9988.777293,1.12,1.00E+00,1.38E-16,6.02E+23,231.5326,9.27E-21,1.50E+00,0.33,0.202600833,0.1,0.0091,0.00048,0.21,0.007,0.47,0.33,0.47,0,7.90E-23,7.40E+15,0.0062,2.00E-28
300.0095,-990.6394212,-27.39407143,18.2,5.2505,0.83673,39.05,1.081,14.65,9988.777293,1.12,1.00E+00,1.38E-16,6.02E+23,231.5326,9.27E-21,1.50E+00,0.33,0.150516876,0.1,0.0091,0.00048,0.21,0.007,0.47,0.33,0.47,0,7.90E-23,7.40E+15,0.0062,2.00E-28
300.0224,-190.6394212,-11.75810989,18.2,5.2505,0.83673,39.05,1.081,14.65,9988.777293,1.12,1.00E+00,1.38E-16,6.02E+23,231.5326,9.27E-21,1.50E+00,0.33,0.064604999,0.1,0.0091,0.00048,0.21,0.007,0.47,0.33,0.47,0,7.90E-23,7.40E+15,0.0062,2.00E-28
299.9771,-90.63942115,-7.005456044,18.2,5.2505,0.83673,39.05,1.081,14.65,9988.777293,1.12,1.00E+00,1.38E-16,6.02E+23,231.5326,9.27E-21,1.50E+00,0.33,0.038491517,0.1,0.0091,0.00048,0.21,0.007,0.47,0.33,0.47,0,7.90E-23,7.40E+15,0.0062,2.00E-28
299.9901,-80.63942115,-6.407038462,18.2,5.2505,0.83673,39.05,1.081,14.65,9988.777293,1.12,1.00E+00,1.38E-16,6.02E+23,231.5326,9.27E-21,1.50E+00,0.33,0.035203508,0.1,0.0091,0.00048,0.21,0.007,0.47,0.33,0.47,0,7.90E-23,7.40E+15,0.0062,2.00E-28
299.9836,-70.63942115,-5.825752747,18.2,5.2505,0.83673,39.05,1.081,14.65,9988.777293,1.12,1.00E+00,1.38E-16,6.02E+23,231.5326,9.27E-21,1.50E+00,0.33,0.03200963,0.1,0.0091,0.00048,0.21,0.007,0.47,0.33,0.47,0,7.90E-23,7.40E+15,0.0062,2.00E-28
299.9578,-60.63942115,-5.229209341,18.2,5.2505,0.83673,39.05,1.081,14.65,9988.777293,1.12,1.00E+00,1.38E-16,6.02E+23,231.5326,9.27E-21,1.50E+00,0.33,0.028731919,0.1,0.0091,0.00048,0.21,0.007,0.47,0.33,0.47,0,7.90E-23,7.40E+15,0.0062,2.00E-28
299.9901,-50.63942115,-4.611715934,18.2,5.2505,0.83673,39.05,1.081,14.65,9988.777293,1.12,1.00E+00,1.38E-16,6.02E+23,231.5326,9.27E-21,1.50E+00,0.33,0.025339099,0.1,0.0091,0.00048,0.21,0.007,0.47,0.33,0.47,0,7.90E-23,7.40E+15,0.0062,2.00E-28
299.9836,-40.63942115,-3.976907692,18.2,5.2505,0.83673,39.05,1.081,14.65,9988.777293,1.12,1.00E+00,1.38E-16,6.02E+23,231.5326,9.27E-21,1.50E+00,0.33,0.021851141,0.1,0.0091,0.00048,0.21,0.007,0.47,0.33,0.47,0,7.90E-23,7.40E+15,0.0062,2.00E-28
300.003,-30.63942115,-3.309383516,18.2,5.2505,0.83673,39.05,1.081,14.65,9988.777293,1.12,1.00E+00,1.38E-16,6.02E+23,231.5326,9.27E-21,1.50E+00,0.33,0.018183426,0.1,0.0091,0.00048,0.21,0.007,0.47,0.33,0.47,0,7.90E-23,7.40E+15,0.0062,2.00E-28
300.0159,-20.63942115,-2.633474725,18.2,5.2505,0.83673,39.05,1.081,14.65,9988.777293,1.12,1.00E+00,1.38E-16,6.02E+23,231.5326,9.27E-21,1.50E+00,0.33,0.014469641,0.1,0.0091,0.00048,0.21,0.007,0.47,0.33,0.47,0,7.90E-23,7.40E+15,0.0062,2.00E-28
299.9707,-10.63942115,-1.940227473,18.2,5.2505,0.83673,39.05,1.081,14.65,9988.777293,1.12,1.00E+00,1.38E-16,6.02E+23,231.5326,9.27E-21,1.50E+00,0.33,0.010660591,0.1,0.0091,0.00048,0.21,0.007,0.47,0.33,0.47,0,7.90E-23,7.40E+15,0.0062,2.00E-28
300.003,-0.639421152,-1.221057692,18.2,5.2505,0.83673,39.05,1.081,14.65,9988.777293,1.12,1.00E+00,1.38E-16,6.02E+23,231.5326,9.27E-21,1.50E+00,0.33,0.006709108,0.1,0.0091,0.00048,0.21,0.007,0.47,0.33,0.47,0,7.90E-23,7.40E+15,0.0062,2.00E-28
299.9707,9.360578848,-0.517061154,18.2,5.2505,0.83673,39.05,1.081,14.65,9988.777293,1.12,1.00E+00,1.38E-16,6.02E+23,231.5326,9.27E-21,1.50E+00,0.33,0.002840995,0.1,0.0091,0.00048,0.21,0.007,0.47,0.33,0.47,0,7.90E-23,7.40E+15,0.0062,2.00E-28
299.9966,19.36057885,0.289058516,18.2,5.2505,0.83673,39.05,1.081,14.65,9988.777293,1.12,1.00E+00,1.38E-16,6.02E+23,231.5326,9.27E-21,1.50E+00,0.33,0.001588234,0.1,0.0091,0.00048,0.21,0.007,0.47,0.33,0.47,0,7.90E-23,7.40E+15,0.0062,2.00E-28
299.9901,29.36057885,1.002206044,18.2,5.2505,0.83673,39.05,1.081,14.65,9988.777293,1.12,1.00E+00,1.38E-16,6.02E+23,231.5326,9.27E-21,1.50E+00,0.33,0.005506627,0.1,0.0091,0.00048,0.21,0.007,0.47,0.33,0.47,0,7.90E-23,7.40E+15,0.0062,2.00E-28

File: Hysteresis Power Loss Estimation/data/sample-7-hyst-in.csv
T [K],H [Oe],M [emu/g],ma [mg],pd [g/cm3],A [nm],Ms [emu/g],Mr [emu/g],Hc [Oe],Hs [Oe],Hexc [Oe],u0 [G/Oe],kb [ergs/K],Na [/mol],Mw [g/mol],mb [erg/G],eT [K],eH [Oe],eM [emu/g],ema [mg],epd [g/cm3],eA [nm],eMs [emu/g],eMr [emu/g],eHc [Oe],eHs [Oe],eHex [Oe],eu0 [],ekb [ergs/K],eNa [/mol],eMw [g/mol],emb [erg/G]
300.0289,9988.777293,39.05043852,24.4,5.216,0.83857,39.03,0.238,4.3,9988.777293,2.63,1.00E+00,1.38E-16,6.02E+23,231.5326,9.27E-21,1.5001445,0.33,0.160042781,0.1,0.0052,0.00028,0.16,0.002,0.47,0.33,0.47,0,7.90E-23,7.40E+15,0.0062,2.00E-28
299.9901,4988.777293,35.51491803,24.4,5.216,0.83857,39.03,0.238,4.3,9988.777293,2.63,1.00E+00,1.38E-16,6.02E+23,231.5326,9.27E-21,1.4999505,0.33,0.145552943,0.1,0.0052,0.00028,0.16,0.002,0.47,0.33,0.47,0,7.90E-23,7.40E+15,0.0062,2.00E-28
299.9836,988.7772931,23.75139344,24.4,5.216,0.83857,39.03,0.238,4.3,9988.777293,2.63,1.00E+00,1.38E-16,6.02E+23,231.5326,9.27E-21,1.499918,0.33,0.097341776,0.1,0.0052,0.00028,0.16,0.002,0.47,0.33,0.47,0,7.90E-23,7.40E+15,0.0062,2.00E-28
299.9901,188.7772931,8.55052459,24.4,5.216,0.83857,39.03,0.238,4.3,9988.777293,2.63,1.00E+00,1.38E-16,6.02E+23,231.5326,9.27E-21,1.4999505,0.33,0.035043134,0.1,0.0052,0.00028,0.16,0.002,0.47,0.33,0.47,0,7.90E-23,7.40E+15,0.0062,2.00E-28
300.003,88.77729308,4.531303279,24.4,5.216,0.83857,39.03,0.238,4.3,9988.777293,2.63,1.00E+00,1.38E-16,6.02E+23,231.5326,9.27E-21,1.500015,0.33,0.018570915,0.1,0.0052,0.00028,0.16,0.002,0.47,0.33,0.47,0,7.90E-23,7.40E+15,0.0062,2.00E-28
299.9966,78.77729308,4.051033607,24.4,5.216,0.83857,39.03,0.238,4.3,9988.777293,2.63,1.00E+00,1.38E-16,6.02E+23,231.5326,9.27E-21,1.499983,0.33,0.016602597,0.1,0.0052,0.00028,0.16,0.002,0.47,0.33,0.47,0,7.90E-23,7.40E+15,0.0062,2.00E-28
299.9707,68.77729308,3.587042213,24.4,5.216,0.83857,39.03,0.238,4.3,9988.777293,2.63,1.00E+00,1.38E-16,6.02E+23,231.5326,9.27E-21,1.4998535,0.33,0.014700993,0.1,0.0052,0.00028,0.16,0.002,0.47,0.33,0.47,0,7.90E-23,7.40E+15,0.0062,2.00E-28
299.9771,58.77729308,3.108651639,24.4,5.216,0.83857,39.03,0.238,4.3,9988.777293,2.63,1.00E+00,1.38E-16,6.02E+23,231.5326,9.27E-21,1.4998855,0.33,0.012740376,0.1,0.0052,0.00028,0.16,0.002,0.47,0.33,0.47,0,7.90E-23,7.40E+15,0.0062,2.00E-28
299.9901,48.77729308,2.630618443,24.4,5.216,0.83857,39.03,0.238,4.3,9988.777293,2.63,1.00E+00,1.38E-16,6.02E+23,231.5326,9.27E-21,1.4999505,0.33,0.010781223,0.1,0.0052,0.00028,0.16,0.002,0.47,0.33,0.47,0,7.90E-23,7.40E+15,0.0062,2.00E-28
299.9836,38.77729308,2.136671721,24.4,5.216,0.83857,39.03,0.238,4.3,9988.777293,2.63,1.00E+00,1.38E-16,6.02E+23,231.5326,9.27E-21,1.499918,0.33,0.008756851,0.1,0.0052,0.00028,0.16,0.002,0.47,0.33,0.47,0,7.90E-23,7.40E+15,0.0062,2.00E-28
300.0224,28.77729308,1.631554098,24.4,5.216,0.83857,39.03,0.238,4.3,9988.777293,2.63,1.00E+00,1.38E-16,6.02E+23,231.5326,9.27E-21,1.500112,0.33,0.006686697,0.1,0.0052,0.00028,0.16,0.002,0.47,0.33,0.47,0,7.90E-23,7.40E+15,0.0062,2.00E-28
299.9965,18.77729308,1.10307541,24.4,5.216,0.83857,39.03,0.238,4.3,9988.777293,2.63,1.00E+00,1.38E-16,6.02E+23,231.5326,9.27E-21,1.4999825,0.33,0.004520801,0.1,0.0052,0.00028,0.16,0.002,0.47,0.33,0.47,0,7.90E-23,7.40E+15,0.0062,2.00E-28
299.9836,8.777293077,0.574504098,24.4,5.216,0.83857,39.03,0.238,4.3,9988.777293,2.63,1.00E+00,1.38E-16,6.02E+23,231.5326,9.27E-21,1.499918,0.33,0.002354525,0.1,0.0052,0.00028,0.16,0.002,0.47,0.33,0.47,0,7.90E-23,7.40E+15,0.0062,2.00E-28
299.9966,-1.222706923,0.025257914,24.4,5.216,0.83857,39.03,0.238,4.3,9988.777293,2.63,1.00E+00,1.38E-16,6.02E+23,231.5326,9.27E-21,1.499983,0.33,0.000103517,0.1,0.0052,0.00028,0.16,0.002,0.47,0.33,0.47,0,7.90E-23,7.40E+15,0.0062,2.00E-28
299.9901,-11.22270692,-0.533508197,24.4,5.216,0.83857,39.03,0.238,4.3,9988.777293,2.63,1.00E+00,1.38E-16,6.02E+23,231.5326,9.27E-21,1.4999505,0.33,0.002186509,0.1,0.0052,0.00028,0.16,0.002,0.47,0.33,0.47,0,7.90E-23,7.40E+15,0.0062,2.00E-28
299.9772,-21.22270692,-1.141286475,24.4,5.216,0.83857,39.03,0.238,4.3,9988.777293,2.63,1.00E+00,1.38E-16,6.02E+23,231.5326,9.27E-21,1.499886,0.33,0.004677404,0.1,0.0052,0.00028,0.16,0.002,0.47,0.33,0.47,0,7.90E-23,7.40E+15,0.0062,2.00E-28
299.9966,-31.22270692,-1.677143443,24.4,5.216,0.83857,39.03,0.238,4.3,9988.777293,2.63,1.00E+00,1.38E-16,6.02E+23,231.5326,9.27E-21,1.499983,0.33,0.006873539,0.1,0.0052,0.00028,0.16,0.002,0.47,0.33,0.47,0,7.90E-23,7.40E+15,0.0062,2.00E-28
300.003,-9990.639421,-39.005,24.4,5.216,0.83857,39.03,0.238,4.3,9988.777293,2.63,1.00E+00,1.38E-16,6.02E+23,231.5326,9.27E-21,1.500015,0.33,0.159856557,0.1,0.0052,0.00028,0.16,0.002,0.47,0.33,0.47,0,7.90E-23,7.40E+15,0.0062,2.00E-28
299.9836,-4990.639421,-35.47156967,24.4,5.216,0.83857,39.03,0.238,4.3,9988.777293,2.63,1.00E+00,1.38E-16,6.02E+23,231.5326,9.27E-21,1.499918,0.33,0.145375286,0.1,0.0052,0.00028,0.16,0.002,0.47,0.33,0.47,0,7.90E-23,7.40E+15,0.0062,2.00E-28
300.0159,-990.6394212,-23.82663115,24.4,5.216,0.83857,39.03,0.238,4.3,9988.777293,2.63,1.00E+00,1.38E-16,6.02E+23,231.5326,9.27E-21,1.5000795,0.33,0.097650128,0.1,0.0052,0.00028,0.16,0.002,0.47,0.33,0.47,0,7.90E-23,7.40E+15,0.0062,2.00E-28
299.9966,-190.6394212,-8.858688525,24.4,5.216,0.83857,39.03,0.238,4.3,9988.777293,2.63,1.00E+00,1.38E-16,6.02E+23,231.5326,9.27E-21,1.499983,0.33,0.036306101,0.1,0.0052,0.00028,0.16,0.002,0.47,0.33,0.47,0,7.90E-23,7.40E+15,0.0062,2.00E-28
299.9772,-90.63942115,-4.878696721,24.4,5.216,0.83857,39.03,0.238,4.3,9988.777293,2.63,1.00E+00,1.38E-16,6.02E+23,231.5326,9.27E-21,1.499886,0.33,0.019994659,0.1,0.0052,0.00028,0.16,0.002,0.47,0.33,0.47,0,7.90E-23,7.40E+15,0.0062,2.00E-28
300.0095,-80.63942115,-4.412159836,24.4,5.216,0.83857,39.03,0.238,4.3,9988.777293,2.63,1.00E+00,1.38E-16,6.02E+23,231.5326,9.27E-21,1.5000475,0.33,0.018082622,0.1,0.0052,0.00028,0.16,0.002,0.47,0.33,0.47,0,7.90E-23,7.40E+15,0.0062,2.00E-28
299.9965,-70.63942115,-3.941709426,24.4,5.216,0.83857,39.03,0.238,4.3,9988.777293,2.63,1.00E+00,1.38E-16,6.02E+23,231.5326,9.27E-21,1.4999825,0.33,0.016154547,0.1,0.0052,0.00028,0.16,0.002,0.47,0.33,0.47,0,7.90E-23,7.40E+15,0.0062,2.00E-28
299.9642,-60.63942115,-3.488032787,24.4,5.216,0.83857,39.03,0.238,4.3,9988.777293,2.63,1.00E+00,1.38E-16,6.02E+23,231.5326,9.27E-21,1.499821,0.33,0.014295216,0.1,0.0052,0.00028,0.16,0.002,0.47,0.33,0.47,0,7.90E-23,7.40E+15,0.0062,2.00E-28
299.9965,-50.63942115,-3.007077049,24.4,5.216,0.83857,39.03,0.238,4.3,9988.777293,2.63,1.00E+00,1.38E-16,6.02E+23,231.5326,9.27E-21,1.4999825,0.33,0.012324086,0.1,0.0052,0.00028,0.16,0.002,0.47,0.33,0.47,0,7.90E-23,7.40E+15,0.0062,2.00E-28
300.0224,-40.63942115,-2.523132787,24.4,5.216,0.83857,39.03,0.238,4.3,9988.777293,2.63,1.00E+00,1.38E-16,6.02E+23,231.5326,9.27E-21,1.500112,0.33,0.010340708,0.1,0.0052,0.00028,0.16,0.002,0.47,0.33,0.47,0,7.90E-23,7.40E+15,0.0062,2.00E-28
299.9965,-30.63942115,-2.015346721,24.4,5.216,0.83857,39.03,0.238,4.3,9988.777293,2.63,1.00E+00,1.38E-16,6.02E+23,231.5326,9.27E-21,1.4999825,0.33,0.008259618,0.1,0.0052,0.00028,0.16,0.002,0.47,0.33,0.47,0,7.90E-23,7.40E+15,0.0062,2.00E-28
300.003,-20.63942115,-1.505558607,24.4,5.216,0.83857,39.03,0.238,4.3,9988.777293,2.63,1.00E+00,1.38E-16,6.02E+23,231.5326,9.27E-21,1.500015,0.33,0.006170322,0.1,0.0052,0.00028,0.16,0.002,0.47,0.33,0.47,0,7.90E-23,7.40E+15,0.0062,2.00E-28
300.003,-10.63942115,-0.973818033,24.4,5.216,0.83857,39.03,0.238,4.3,9988.777293,2.63,1.00E+00,1.38E-16,6.02E+23,231.5326,9.27E-21,1.500015,0.33,0.003991058,0.1,0.0052,0.00028,0.16,0.002,0.47,0.33,0.47,0,7.90E-23,7.40E+15,0.0062,2.00E-28
299.9901,-0.639421152,-0.423042213,24.4,5.216,0.83857,39.03,0.238,4.3,9988.777293,2.63,1.00E+00,1.38E-16,6.02E+23,231.5326,9.27E-21,1.4999505,0.33,0.00173378,0.1,0.0052,0.00028,0.16,0.002,0.47,0.33,0.47,0,7.90E-23,7.40E+15,0.0062,2.00E-28
300.0159,9.360578848,0.135724918,24.4,5.216,0.83857,39.03,0.238,4.3,9988.777293,2.63,1.00E+00,1.38E-16,6.02E+23,231.5326,9.27E-21,1.5000795,0.33,0.00055625,0.1,0.0052,0.00028,0.16,0.002,0.47,0.33,0.47,0,7.90E-23,7.40E+15,0.0062,2.00E-28
299.9836,19.36057885,0.743019672,24.4,5.216,0.83857,39.03,0.238,4.3,9988.777293,2.63,1.00E+00,1.38E-16,6.02E+23,231.5326,9.27E-21,1.499918,0.33,0.003045163,0.1,0.0052,0.00028,0.16,0.002,0.47,0.33,0.47,0,7.90E-23,7.40E+15,0.0062,2.00E-28
299.9772,29.36057885,1.29380123,24.4,5.216,0.83857,39.03,0.238,4.3,9988.777293,2.63,1.00E+00,1.38E-16,6.02E+23,231.5326,9.27E-21,1.499886,0.33,0.005302464,0.1,0.0052,0.00028,0.16,0.002,0.47,0.33,0.47,0,7.90E-23,7.40E+15,0.0062,2.00E-28
