Repository: wandering3ngineer/research

This folder contains input datasets as CSV format files alongside output datasets as CSV and MATLAB .FIG format files.

File: Hysteresis Power Loss Estimation/data/sample-7.1-hyst-in.csv
T [K],H [Oe],M [emu/g],ma [mg],pd [g/cm3],A [nm],Ms [emu/g],Mr [emu/g],Hc [Oe],Hs [Oe],Hexc [Oe],u0 [G/Oe],kb [ergs/K],Na [/mol],Mw [g/mol],mb [erg/G],eT [K],eH [Oe],eM [emu/g],ema [mg],epd [g/cm3],eA [nm],eMs [emu/g],eMr [emu/g],eHc [Oe],eHs [Oe],eHex [Oe],eu0 [],ekb [ergs/K],eNa [/mol],eMw [g/mol],emb [erg/G]
300.003,9988.777293,40.43665766,11.1,5.212,0.83879,40.52,0.136,2.39,9988.777293,1.8,1.00E+00,1.38E-16,6.02E+23,231.5326,9.27E-21,1.500015,0.33,0.364294213,0.1,0.013,0.0007,0.37,0.005,0.47,0.33,0.47,0,7.90E-23,7.40E+15,0.0062,2.00E-28
299.9772,4988.777293,36.45509009,11.1,5.212,0.83879,40.52,0.136,2.39,9988.777293,1.8,1.00E+00,1.38E-16,6.02E+23,231.5326,9.27E-21,1.499886,0.33,0.328424235,0.1,0.013,0.0007,0.37,0.005,0.47,0.33,0.47,0,7.90E-23,7.40E+15,0.0062,2.00E-28
299.9901,988.7772931,23.60365766,11.1,5.212,0.83879,40.52,0.136,2.39,9988.777293,1.8,1.00E+00,1.38E-16,6.02E+23,231.5326,9.27E-21,1.4999505,0.33,0.212645564,0.1,0.013,0.0007,0.37,0.005,0.47,0.33,0.47,0,7.90E-23,7.40E+15,0.0062,2.00E-28
299.9901,188.7772931,8.323667568,11.1,5.212,0.83879,40.52,0.136,2.39,9988.777293,1.8,1.00E+00,1.38E-16,6.02E+23,231.5326,9.27E-21,1.4999505,0.33,0.074987996,0.1,0.013,0.0007,0.37,0.005,0.47,0.33,0.47,0,7.90E-23,7.40E+15,0.0062,2.00E-28
300.0159,88.77729308,4.39982973,11.1,5.212,0.83879,40.52,0.136,2.39,9988.777293,1.8,1.00E+00,1.38E-16,6.02E+23,231.5326,9.27E-21,1.5000795,0.33,0.039638106,0.1,0.013,0.0007,0.37,0.005,0.47,0.33,0.47,0,7.90E-23,7.40E+15,0.0062,2.00E-28
300.0159,78.77729308,3.936699099,11.1,5.212,0.83879,40.52,0.136,2.39,9988.777293,1.8,1.00E+00,1.38E-16,6.02E+23,231.5326,9.27E-21,1.5000795,0.33,0.035465758,0.1,0.013,0.0007,0.37,0.005,0.47,0.33,0.47,0,7.90E-23,7.40E+15,0.0062,2.00E-28
300.0159,68.77729308,3.486642342,11.1,5.212,0.83879,40.52,0.136,2.39,9988.777293,1.8,1.00E+00,1.38E-16,6.02E+23,231.5326,9.27E-21,1.5000795,0.33,0.031411192,0.1,0.013,0.0007,0.37,0.005,0.47,0.33,0.47,0,7.90E-23,7.40E+15,0.0062,2.00E-28
299.9966,58.77729308,3.021218919,11.1,5.212,0.83879,40.52,0.136,2.39,9988.777293,1.8,1.00E+00,1.38E-16,6.02E+23,231.5326,9.27E-21,1.499983,0.33,0.027218188,0.1,0.013,0.0007,0.37,0.005,0.47,0.33,0.47,0,7.90E-23,7.40E+15,0.0062,2.00E-28
299.9772,48.77729308,2.551698198,11.1,5.212,0.83879,40.52,0.136,2.39,9988.777293,1.8,1.00E+00,1.38E-16,6.02E+23,231.5326,9.27E-21,1.499886,0.33,0.022988272,0.1,0.013,0.0007,0.37,0.005,0.47,0.33,0.47,0,7.90E-23,7.40E+15,0.0062,2.00E-28
299.9901,38.77729308,2.07078018,11.1,5.212,0.83879,40.52,0.136,2.39,9988.777293,1.8,1.00E+00,1.38E-16,6.02E+23,231.5326,9.27E-21,1.4999505,0.33,0.018655677,0.1,0.013,0.0007,0.37,0.005,0.47,0.33,0.47,0,7.90E-23,7.40E+15,0.0062,2.00E-28
299.9901,28.77729308,1.568103604,11.1,5.212,0.83879,40.52,0.136,2.39,9988.777293,1.8,1.00E+00,1.38E-16,6.02E+23,231.5326,9.27E-21,1.4999505,0.33,0.01412706,0.1,0.013,0.0007,0.37,0.005,0.47,0.33,0.47,0,7.90E-23,7.40E+15,0.0062,2.00E-28
299.9901,18.77729308,1.054357658,11.1,5.212,0.83879,40.52,0.136,2.39,9988.777293,1.8,1.00E+00,1.38E-16,6.02E+23,231.5326,9.27E-21,1.4999505,0.33,0.009498718,0.1,0.013,0.0007,0.37,0.005,0.47,0.33,0.47,0,7.90E-23,7.40E+15,0.0062,2.00E-28
299.9836,8.777293077,0.520291441,11.1,5.212,0.83879,40.52,0.136,2.39,9988.777293,1.8,1.00E+00,1.38E-16,6.02E+23,231.5326,9.27E-21,1.499918,0.33,0.00468731,0.1,0.013,0.0007,0.37,0.005,0.47,0.33,0.47,0,7.90E-23,7.40E+15,0.0062,2.00E-28
299.9772,-1.222706923,-0.035215261,11.1,5.212,0.83879,40.52,0.136,2.39,9988.777293,1.8,1.00E+00,1.38E-16,6.02E+23,231.5326,9.27E-21,1.499886,0.33,0.000317256,0.1,0.013,0.0007,0.37,0.005,0.47,0.33,0.47,0,7.90E-23,7.40E+15,0.0062,2.00E-28
299.9836,-11.22270692,-0.572508108,11.1,5.212,0.83879,40.52,0.136,2.39,9988.777293,1.8,1.00E+00,1.38E-16,6.02E+23,231.5326,9.27E-21,1.499918,0.33,0.005157731,0.1,0.013,0.0007,0.37,0.005,0.47,0.33,0.47,0,7.90E-23,7.40E+15,0.0062,2.00E-28
299.9901,-21.22270692,-1.171726126,11.1,5.212,0.83879,40.52,0.136,2.39,9988.777293,1.8,1.00E+00,1.38E-16,6.02E+23,231.5326,9.27E-21,1.4999505,0.33,0.010556091,0.1,0.013,0.0007,0.37,0.005,0.47,0.33,0.47,0,7.90E-23,7.40E+15,0.0062,2.00E-28
300.003,-31.22270692,-1.69017027,11.1,5.212,0.83879,40.52,0.136,2.39,9988.777293,1.8,1.00E+00,1.38E-16,6.02E+23,231.5326,9.27E-21,1.500015,0.33,0.015226759,0.1,0.013,0.0007,0.37,0.005,0.47,0.33,0.47,0,7.90E-23,7.40E+15,0.0062,2.00E-28
299.9836,-9990.639421,-40.60624324,11.1,5.212,0.83879,40.52,0.136,2.39,9988.777293,1.8,1.00E+00,1.38E-16,6.02E+23,231.5326,9.27E-21,1.499918,0.33,0.365822011,0.1,0.013,0.0007,0.37,0.005,0.47,0.33,0.47,0,7.90E-23,7.40E+15,0.0062,2.00E-28
299.9901,-4990.639421,-36.57716216,11.1,5.212,0.83879,40.52,0.136,2.39,9988.777293,1.8,1.00E+00,1.38E-16,6.02E+23,231.5326,9.27E-21,1.4999505,0.33,0.329523984,0.1,0.013,0.0007,0.37,0.005,0.47,0.33,0.47,0,7.90E-23,7.40E+15,0.0062,2.00E-28
299.9836,-990.6394212,-23.65861261,11.1,5.212,0.83879,40.52,0.136,2.39,9988.777293,1.8,1.00E+00,1.38E-16,6.02E+23,231.5326,9.27E-21,1.499918,0.33,0.213140654,0.1,0.013,0.0007,0.37,0.005,0.47,0.33,0.47,0,7.90E-23,7.40E+15,0.0062,2.00E-28
299.9965,-190.6394212,-8.499844144,11.1,5.212,0.83879,40.52,0.136,2.39,9988.777293,1.8,1.00E+00,1.38E-16,6.02E+23,231.5326,9.27E-21,1.4999825,0.33,0.076575172,0.1,0.013,0.0007,0.37,0.005,0.47,0.33,0.47,0,7.90E-23,7.40E+15,0.0062,2.00E-28
299.9901,-90.63942115,-4.642464865,11.1,5.212,0.83879,40.52,0.136,2.39,9988.777293,1.8,1.00E+00,1.38E-16,6.02E+23,231.5326,9.27E-21,1.4999505,0.33,0.041824008,0.1,0.013,0.0007,0.37,0.005,0.47,0.33,0.47,0,7.90E-23,7.40E+15,0.0062,2.00E-28
300.0224,-80.63942115,-4.17882973,11.1,5.212,0.83879,40.52,0.136,2.39,9988.777293,1.8,1.00E+00,1.38E-16,6.02E+23,231.5326,9.27E-21,1.500112,0.33,0.037647115,0.1,0.013,0.0007,0.37,0.005,0.47,0.33,0.47,0,7.90E-23,7.40E+15,0.0062,2.00E-28
299.9901,-70.63942115,-3.730484685,11.1,5.212,0.83879,40.52,0.136,2.39,9988.777293,1.8,1.00E+00,1.38E-16,6.02E+23,231.5326,9.27E-21,1.4999505,0.33,0.03360797,0.1,0.013,0.0007,0.37,0.005,0.47,0.33,0.47,0,7.90E-23,7.40E+15,0.0062,2.00E-28
300.003,-60.63942115,-3.273301802,11.1,5.212,0.83879,40.52,0.136,2.39,9988.777293,1.8,1.00E+00,1.38E-16,6.02E+23,231.5326,9.27E-21,1.500015,0.33,0.029489205,0.1,0.013,0.0007,0.37,0.005,0.47,0.33,0.47,0,7.90E-23,7.40E+15,0.0062,2.00E-28
299.9901,-50.63942115,-2.815186486,11.1,5.212,0.83879,40.52,0.136,2.39,9988.777293,1.8,1.00E+00,1.38E-16,6.02E+23,231.5326,9.27E-21,1.4999505,0.33,0.02536204,0.1,0.013,0.0007,0.37,0.005,0.47,0.33,0.47,0,7.90E-23,7.40E+15,0.0062,2.00E-28
300.0095,-40.63942115,-2.329786486,11.1,5.212,0.83879,40.52,0.136,2.39,9988.777293,1.8,1.00E+00,1.38E-16,6.02E+23,231.5326,9.27E-21,1.5000475,0.33,0.020989067,0.1,0.013,0.0007,0.37,0.005,0.47,0.33,0.47,0,7.90E-23,7.40E+15,0.0062,2.00E-28
299.9772,-30.63942115,-1.83893964,11.1,5.212,0.83879,40.52,0.136,2.39,9988.777293,1.8,1.00E+00,1.38E-16,6.02E+23,231.5326,9.27E-21,1.499886,0.33,0.016567024,0.1,0.013,0.0007,0.37,0.005,0.47,0.33,0.47,0,7.90E-23,7.40E+15,0.0062,2.00E-28
299.9836,-20.63942115,-1.337494595,11.1,5.212,0.83879,40.52,0.136,2.39,9988.777293,1.8,1.00E+00,1.38E-16,6.02E+23,231.5326,9.27E-21,1.499918,0.33,0.012049501,0.1,0.013,0.0007,0.37,0.005,0.47,0.33,0.47,0,7.90E-23,7.40E+15,0.0062,2.00E-28
299.9901,-10.63942115,-0.811014505,11.1,5.212,0.83879,40.52,0.136,2.39,9988.777293,1.8,1.00E+00,1.38E-16,6.02E+23,231.5326,9.27E-21,1.4999505,0.33,0.007306437,0.1,0.013,0.0007,0.37,0.005,0.47,0.33,0.47,0,7.90E-23,7.40E+15,0.0062,2.00E-28
299.9706,-0.639421152,-0.264884775,11.1,5.212,0.83879,40.52,0.136,2.39,9988.777293,1.8,1.00E+00,1.38E-16,6.02E+23,231.5326,9.27E-21,1.499853,0.33,0.002386349,0.1,0.013,0.0007,0.37,0.005,0.47,0.33,0.47,0,7.90E-23,7.40E+15,0.0062,2.00E-28
299.9901,9.360578848,0.282885495,11.1,5.212,0.83879,40.52,0.136,2.39,9988.777293,1.8,1.00E+00,1.38E-16,6.02E+23,231.5326,9.27E-21,1.4999505,0.33,0.002548518,0.1,0.013,0.0007,0.37,0.005,0.47,0.33,0.47,0,7.90E-23,7.40E+15,0.0062,2.00E-28
299.9966,19.36057885,0.892110631,11.1,5.212,0.83879,40.52,0.136,2.39,9988.777293,1.8,1.00E+00,1.38E-16,6.02E+23,231.5326,9.27E-21,1.499983,0.33,0.008037033,0.1,0.013,0.0007,0.37,0.005,0.47,0.33,0.47,0,7.90E-23,7.40E+15,0.0062,2.00E-28
299.9901,29.36057885,1.42402973,11.1,5.212,0.83879,40.52,0.136,2.39,9988.777293,1.8,1.00E+00,1.38E-16,6.02E+23,231.5326,9.27E-21,1.4999505,0.33,0.012829097,0.1,0.013,0.0007,0.37,0.005,0.47,0.33,0.47,0,7.90E-23,7.40E+15,0.0062,2.00E-28

File: Hysteresis Power Loss Estimation/data/sample-7.2-hyst-in.csv
T [K],H [Oe],M [emu/g],ma [mg],pd [g/cm3],A [nm],Ms [emu/g],Mr [emu/g],Hc [Oe],Hs [Oe],Hexc [Oe],u0 [G/Oe],kb [ergs/K],Na [/mol],Mw [g/mol],mb [erg/G],eT [K],eH [Oe],eM [emu/g],ema [mg],epd [g/cm3],eA [nm],eMs [emu/g],eMr [emu/g],eHc [Oe],eHs [Oe],eHex [Oe],eu0 [],ekb [ergs/K],eNa [/mol],eMw [g/mol],emb [erg/G]
299.9901,9988.777293,36.64013793,5.8,5.1986,0.83951,36.62,0.064,1.13,9988.777293,1.69,1.00E+00,1.38E-16,6.02E+23,231.5326,9.27E-21,1.4999505,0.33,0.631726516,0.1,0.0087,0.00047,0.63,0.008,0.47,0.33,0.47,0,7.90E-23,7.40E+15,0.0062,2.00E-28
299.9901,4988.777293,32.63905172,5.8,5.1986,0.83951,36.62,0.064,1.13,9988.777293,1.69,1.00E+00,1.38E-16,6.02E+23,231.5326,9.27E-21,1.4999505,0.33,0.562742271,0.1,0.0087,0.00047,0.63,0.008,0.47,0.33,0.47,0,7.90E-23,7.40E+15,0.0062,2.00E-28
299.9966,988.7772931,20.62196552,5.8,5.1986,0.83951,36.62,0.064,1.13,9988.777293,1.69,1.00E+00,1.38E-16,6.02E+23,231.5326,9.27E-21,1.499983,0.33,0.35555113,0.1,0.0087,0.00047,0.63,0.008,0.47,0.33,0.47,0,7.90E-23,7.40E+15,0.0062,2.00E-28
299.9901,188.7772931,7.546117241,5.8,5.1986,0.83951,36.62,0.064,1.13,9988.777293,1.69,1.00E+00,1.38E-16,6.02E+23,231.5326,9.27E-21,1.4999505,0.33,0.13010547,0.1,0.0087,0.00047,0.63,0.008,0.47,0.33,0.47,0,7.90E-23,7.40E+15,0.0062,2.00E-28
299.9578,88.77729308,4.107337931,5.8,5.1986,0.83951,36.62,0.064,1.13,9988.777293,1.69,1.00E+00,1.38E-16,6.02E+23,231.5326,9.27E-21,1.499789,0.33,0.070816171,0.1,0.0087,0.00047,0.63,0.008,0.47,0.33,0.47,0,7.90E-23,7.40E+15,0.0062,2.00E-28
299.9966,78.77729308,3.683805172,5.8,5.1986,0.83951,36.62,0.064,1.13,9988.777293,1.69,1.00E+00,1.38E-16,6.02E+23,231.5326,9.27E-21,1.499983,0.33,0.063513882,0.1,0.0087,0.00047,0.63,0.008,0.47,0.33,0.47,0,7.90E-23,7.40E+15,0.0062,2.00E-28
299.9966,68.77729308,3.272536207,5.8,5.1986,0.83951,36.62,0.064,1.13,9988.777293,1.69,1.00E+00,1.38E-16,6.02E+23,231.5326,9.27E-21,1.499983,0.33,0.056423038,0.1,0.0087,0.00047,0.63,0.008,0.47,0.33,0.47,0,7.90E-23,7.40E+15,0.0062,2.00E-28
299.9706,58.77729308,2.848962069,5.8,5.1986,0.83951,36.62,0.064,1.13,9988.777293,1.69,1.00E+00,1.38E-16,6.02E+23,231.5326,9.27E-21,1.499853,0.33,0.049120036,0.1,0.0087,0.00047,0.63,0.008,0.47,0.33,0.47,0,7.90E-23,7.40E+15,0.0062,2.00E-28
299.9836,48.77729308,2.406724138,5.8,5.1986,0.83951,36.62,0.064,1.13,9988.777293,1.69,1.00E+00,1.38E-16,6.02E+23,231.5326,9.27E-21,1.499918,0.33,0.041495244,0.1,0.0087,0.00047,0.63,0.008,0.47,0.33,0.47,0,7.90E-23,7.40E+15,0.0062,2.00E-28
299.9836,38.77729308,1.950046552,5.8,5.1986,0.83951,36.62,0.064,1.13,9988.777293,1.69,1.00E+00,1.38E-16,6.02E+23,231.5326,9.27E-21,1.499918,0.33,0.033621492,0.1,0.0087,0.00047,0.63,0.008,0.47,0.33,0.47,0,7.90E-23,7.40E+15,0.0062,2.00E-28
299.9836,28.77729308,1.46973431,5.8,5.1986,0.83951,36.62,0.064,1.13,9988.777293,1.69,1.00E+00,1.38E-16,6.02E+23,231.5326,9.27E-21,1.499918,0.33,0.025340247,0.1,0.0087,0.00047,0.63,0.008,0.47,0.33,0.47,0,7.90E-23,7.40E+15,0.0062,2.00E-28
299.9836,18.77729308,0.972186552,5.8,5.1986,0.83951,36.62,0.064,1.13,9988.777293,1.69,1.00E+00,1.38E-16,6.02E+23,231.5326,9.27E-21,1.499918,0.33,0.016761837,0.1,0.0087,0.00047,0.63,0.008,0.47,0.33,0.47,0,7.90E-23,7.40E+15,0.0062,2.00E-28
299.9901,8.777293077,0.445786552,5.8,5.1986,0.83951,36.62,0.064,1.13,9988.777293,1.69,1.00E+00,1.38E-16,6.02E+23,231.5326,9.27E-21,1.4999505,0.33,0.007685975,0.1,0.0087,0.00047,0.63,0.008,0.47,0.33,0.47,0,7.90E-23,7.40E+15,0.0062,2.00E-28
299.9836,-1.222706923,-0.096605276,5.8,5.1986,0.83951,36.62,0.064,1.13,9988.777293,1.69,1.00E+00,1.38E-16,6.02E+23,231.5326,9.27E-21,1.499918,0.33,0.001665609,0.1,0.0087,0.00047,0.63,0.008,0.47,0.33,0.47,0,7.90E-23,7.40E+15,0.0062,2.00E-28
299.9901,-11.22270692,-0.643506379,5.8,5.1986,0.83951,36.62,0.064,1.13,9988.777293,1.69,1.00E+00,1.38E-16,6.02E+23,231.5326,9.27E-21,1.4999505,0.33,0.011094938,0.1,0.0087,0.00047,0.63,0.008,0.47,0.33,0.47,0,7.90E-23,7.40E+15,0.0062,2.00E-28
300.003,-21.22270692,-1.240988793,5.8,5.1986,0.83951,36.62,0.064,1.13,9988.777293,1.69,1.00E+00,1.38E-16,6.02E+23,231.5326,9.27E-21,1.500015,0.33,0.021396359,0.1,0.0087,0.00047,0.63,0.008,0.47,0.33,0.47,0,7.90E-23,7.40E+15,0.0062,2.00E-28
299.9966,-31.22270692,-1.731794828,5.8,5.1986,0.83951,36.62,0.064,1.13,9988.777293,1.69,1.00E+00,1.38E-16,6.02E+23,231.5326,9.27E-21,1.499983,0.33,0.029858532,0.1,0.0087,0.00047,0.63,0.008,0.47,0.33,0.47,0,7.90E-23,7.40E+15,0.0062,2.00E-28
299.9901,-9990.639421,-36.60818966,5.8,5.1986,0.83951,36.62,0.064,1.13,9988.777293,1.69,1.00E+00,1.38E-16,6.02E+23,231.5326,9.27E-21,1.4999505,0.33,0.631175684,0.1,0.0087,0.00047,0.63,0.008,0.47,0.33,0.47,0,7.90E-23,7.40E+15,0.0062,2.00E-28
300.0159,-4990.639421,-32.61148276,5.8,5.1986,0.83951,36.62,0.064,1.13,9988.777293,1.69,1.00E+00,1.38E-16,6.02E+23,231.5326,9.27E-21,1.5000795,0.33,0.562266944,0.1,0.0087,0.00047,0.63,0.008,0.47,0.33,0.47,0,7.90E-23,7.40E+15,0.0062,2.00E-28
299.9836,-990.6394212,-20.49717241,5.8,5.1986,0.83951,36.62,0.064,1.13,9988.777293,1.69,1.00E+00,1.38E-16,6.02E+23,231.5326,9.27E-21,1.499918,0.33,0.353399524,0.1,0.0087,0.00047,0.63,0.008,0.47,0.33,0.47,0,7.90E-23,7.40E+15,0.0062,2.00E-28
299.9901,-190.6394212,-7.700844828,5.8,5.1986,0.83951,36.62,0.064,1.13,9988.777293,1.69,1.00E+00,1.38E-16,6.02E+23,231.5326,9.27E-21,1.4999505,0.33,0.132773187,0.1,0.0087,0.00047,0.63,0.008,0.47,0.33,0.47,0,7.90E-23,7.40E+15,0.0062,2.00E-28
299.9836,-90.63942115,-4.307486207,5.8,5.1986,0.83951,36.62,0.064,1.13,9988.777293,1.69,1.00E+00,1.38E-16,6.02E+23,231.5326,9.27E-21,1.499918,0.33,0.074267004,0.1,0.0087,0.00047,0.63,0.008,0.47,0.33,0.47,0,7.90E-23,7.40E+15,0.0062,2.00E-28
299.9965,-80.63942115,-3.901224138,5.8,5.1986,0.83951,36.62,0.064,1.13,9988.777293,1.69,1.00E+00,1.38E-16,6.02E+23,231.5326,9.27E-21,1.4999825,0.33,0.067262485,0.1,0.0087,0.00047,0.63,0.008,0.47,0.33,0.47,0,7.90E-23,7.40E+15,0.0062,2.00E-28
299.9901,-70.63942115,-3.499027586,5.8,5.1986,0.83951,36.62,0.064,1.13,9988.777293,1.69,1.00E+00,1.38E-16,6.02E+23,231.5326,9.27E-21,1.4999505,0.33,0.060328062,0.1,0.0087,0.00047,0.63,0.008,0.47,0.33,0.47,0,7.90E-23,7.40E+15,0.0062,2.00E-28
300.0095,-60.63942115,-3.079312069,5.8,5.1986,0.83951,36.62,0.064,1.13,9988.777293,1.69,1.00E+00,1.38E-16,6.02E+23,231.5326,9.27E-21,1.5000475,0.33,0.053091587,0.1,0.0087,0.00047,0.63,0.008,0.47,0.33,0.47,0,7.90E-23,7.40E+15,0.0062,2.00E-28
299.9901,-50.63942115,-2.646717241,5.8,5.1986,0.83951,36.62,0.064,1.13,9988.777293,1.69,1.00E+00,1.38E-16,6.02E+23,231.5326,9.27E-21,1.4999505,0.33,0.045633056,0.1,0.0087,0.00047,0.63,0.008,0.47,0.33,0.47,0,7.90E-23,7.40E+15,0.0062,2.00E-28
299.9772,-40.63942115,-2.200432759,5.8,5.1986,0.83951,36.62,0.064,1.13,9988.777293,1.69,1.00E+00,1.38E-16,6.02E+23,231.5326,9.27E-21,1.499886,0.33,0.037938496,0.1,0.0087,0.00047,0.63,0.008,0.47,0.33,0.47,0,7.90E-23,7.40E+15,0.0062,2.00E-28
300.003,-30.63942115,-1.726518966,5.8,5.1986,0.83951,36.62,0.064,1.13,9988.777293,1.69,1.00E+00,1.38E-16,6.02E+23,231.5326,9.27E-21,1.500015,0.33,0.029767568,0.1,0.0087,0.00047,0.63,0.008,0.47,0.33,0.47,0,7.90E-23,7.40E+15,0.0062,2.00E-28
299.9836,-20.63942115,-1.245280517,5.8,5.1986,0.83951,36.62,0.064,1.13,9988.777293,1.69,1.00E+00,1.38E-16,6.02E+23,231.5326,9.27E-21,1.499918,0.33,0.021470354,0.1,0.0087,0.00047,0.63,0.008,0.47,0.33,0.47,0,7.90E-23,7.40E+15,0.0062,2.00E-28
299.9966,-10.63942115,-0.722982414,5.8,5.1986,0.83951,36.62,0.064,1.13,9988.777293,1.69,1.00E+00,1.38E-16,6.02E+23,231.5326,9.27E-21,1.499983,0.33,0.012465214,0.1,0.0087,0.00047,0.63,0.008,0.47,0.33,0.47,0,7.90E-23,7.40E+15,0.0062,2.00E-28
300.003,-0.639421152,-0.189100862,5.8,5.1986,0.83951,36.62,0.064,1.13,9988.777293,1.69,1.00E+00,1.38E-16,6.02E+23,231.5326,9.27E-21,1.500015,0.33,0.00326036,0.1,0.0087,0.00047,0.63,0.008,0.47,0.33,0.47,0,7.90E-23,7.40E+15,0.0062,2.00E-28
299.9707,9.360578848,0.35780569,5.8,5.1986,0.83951,36.62,0.064,1.13,9988.777293,1.69,1.00E+00,1.38E-16,6.02E+23,231.5326,9.27E-21,1.4998535,0.33,0.006169064,0.1,0.0087,0.00047,0.63,0.008,0.47,0.33,0.47,0,7.90E-23,7.40E+15,0.0062,2.00E-28
300.003,19.36057885,0.960592414,5.8,5.1986,0.83951,36.62,0.064,1.13,9988.777293,1.69,1.00E+00,1.38E-16,6.02E+23,231.5326,9.27E-21,1.500015,0.33,0.016561938,0.1,0.0087,0.00047,0.63,0.008,0.47,0.33,0.47,0,7.90E-23,7.40E+15,0.0062,2.00E-28
299.9836,29.36057885,1.478027931,5.8,5.1986,0.83951,36.62,0.064,1.13,9988.777293,1.69,1.00E+00,1.38E-16,6.02E+23,231.5326,9.27E-21,1.499918,0.33,0.02548324,0.1,0.0087,0.00047,0.63,0.008,0.47,0.33,0.47,0,7.90E-23,7.40E+15,0.0062,2.00E-28

File: Hysteresis Power Loss Estimation/data/sample-7.3-hyst-in.csv
T [K],H [Oe],M [emu/g],ma [mg],pd [g/cm3],A [nm],Ms [emu/g],Mr [emu/g],Hc [Oe],Hs [Oe],Hexc [Oe],u0 [G/Oe],kb [ergs/K],Na [/mol],Mw [g/mol],mb [erg/G],eT [K],eH [Oe],eM [emu/g],ema [mg],epd [g/cm3],eA [nm],eMs [emu/g],eMr [emu/g],eHc [Oe],eHs [Oe],eHex [Oe],eu0 [],ekb [ergs/K],eNa [/mol],eMw [g/mol],emb [erg/G]
300.0095,9988.777293,39.62801754,11.4,5.2353,0.83754,38.28,0.167,2.76,9988.777293,1.73,1.00E+00,1.38E-16,6.02E+23,231.5326,9.27E-21,1.5000475,0.33,0.347614189,0.1,0.0099,0.00053,38.28,0.005,0.47,0.33,0.47,0,7.90E-23,7.40E+15,0.0062,2.00E-28
299.9901,4988.777293,33.20464035,11.4,5.2353,0.83754,38.28,0.167,2.76,9988.777293,1.73,1.00E+00,1.38E-16,6.02E+23,231.5326,9.27E-21,1.4999505,0.33,0.291268775,0.1,0.0099,0.00053,38.28,0.005,0.47,0.33,0.47,0,7.90E-23,7.40E+15,0.0062,2.00E-28
299.9966,988.7772931,21.72745614,11.4,5.2353,0.83754,38.28,0.167,2.76,9988.777293,1.73,1.00E+00,1.38E-16,6.02E+23,231.5326,9.27E-21,1.499983,0.33,0.190591721,0.1,0.0099,0.00053,38.28,0.005,0.47,0.33,0.47,0,7.90E-23,7.40E+15,0.0062,2.00E-28
300.0095,188.7772931,8.327075439,11.4,5.2353,0.83754,38.28,0.167,2.76,9988.777293,1.73,1.00E+00,1.38E-16,6.02E+23,231.5326,9.27E-21,1.5000475,0.33,0.073044521,0.1,0.0099,0.00053,38.28,0.005,0.47,0.33,0.47,0,7.90E-23,7.40E+15,0.0062,2.00E-28
299.9642,88.77729308,4.59752807,11.4,5.2353,0.83754,38.28,0.167,2.76,9988.777293,1.73,1.00E+00,1.38E-16,6.02E+23,231.5326,9.27E-21,1.499821,0.33,0.040329194,0.1,0.0099,0.00053,38.28,0.005,0.47,0.33,0.47,0,7.90E-23,7.40E+15,0.0062,2.00E-28
299.9771,78.77729308,4.143597368,11.4,5.2353,0.83754,38.28,0.167,2.76,9988.777293,1.73,1.00E+00,1.38E-16,6.02E+23,231.5326,9.27E-21,1.4998855,0.33,0.036347345,0.1,0.0099,0.00053,38.28,0.005,0.47,0.33,0.47,0,7.90E-23,7.40E+15,0.0062,2.00E-28
299.9772,68.77729308,3.69367193,11.4,5.2353,0.83754,38.28,0.167,2.76,9988.777293,1.73,1.00E+00,1.38E-16,6.02E+23,231.5326,9.27E-21,1.499886,0.33,0.032400631,0.1,0.0099,0.00053,38.28,0.005,0.47,0.33,0.47,0,7.90E-23,7.40E+15,0.0062,2.00E-28
299.9901,58.77729308,3.227232456,11.4,5.2353,0.83754,38.28,0.167,2.76,9988.777293,1.73,1.00E+00,1.38E-16,6.02E+23,231.5326,9.27E-21,1.4999505,0.33,0.028309057,0.1,0.0099,0.00053,38.28,0.005,0.47,0.33,0.47,0,7.90E-23,7.40E+15,0.0062,2.00E-28
299.9836,48.77729308,2.748315789,11.4,5.2353,0.83754,38.28,0.167,2.76,9988.777293,1.73,1.00E+00,1.38E-16,6.02E+23,231.5326,9.27E-21,1.499918,0.33,0.024108033,0.1,0.0099,0.00053,38.28,0.005,0.47,0.33,0.47,0,7.90E-23,7.40E+15,0.0062,2.00E-28
299.9966,38.77729308,2.238036842,11.4,5.2353,0.83754,38.28,0.167,2.76,9988.777293,1.73,1.00E+00,1.38E-16,6.02E+23,231.5326,9.27E-21,1.499983,0.33,0.019631902,0.1,0.0099,0.00053,38.28,0.005,0.47,0.33,0.47,0,7.90E-23,7.40E+15,0.0062,2.00E-28
299.9901,28.77729308,1.706974561,11.4,5.2353,0.83754,38.28,0.167,2.76,9988.777293,1.73,1.00E+00,1.38E-16,6.02E+23,231.5326,9.27E-21,1.4999505,0.33,0.014973461,0.1,0.0099,0.00053,38.28,0.005,0.47,0.33,0.47,0,7.90E-23,7.40E+15,0.0062,2.00E-28
299.9836,18.77729308,1.162437719,11.4,5.2353,0.83754,38.28,0.167,2.76,9988.777293,1.73,1.00E+00,1.38E-16,6.02E+23,231.5326,9.27E-21,1.499918,0.33,0.010196822,0.1,0.0099,0.00053,38.28,0.005,0.47,0.33,0.47,0,7.90E-23,7.40E+15,0.0062,2.00E-28
299.9707,8.777293077,0.583170175,11.4,5.2353,0.83754,38.28,0.167,2.76,9988.777293,1.73,1.00E+00,1.38E-16,6.02E+23,231.5326,9.27E-21,1.4998535,0.33,0.005115528,0.1,0.0099,0.00053,38.28,0.005,0.47,0.33,0.47,0,7.90E-23,7.40E+15,0.0062,2.00E-28
299.9836,-1.222706923,-0.011012202,11.4,5.2353,0.83754,38.28,0.167,2.76,9988.777293,1.73,1.00E+00,1.38E-16,6.02E+23,231.5326,9.27E-21,1.499918,0.33,9.66022E-05,0.1,0.0099,0.00053,38.28,0.005,0.47,0.33,0.47,0,7.90E-23,7.40E+15,0.0062,2.00E-28
299.9965,-11.22270692,-0.600694386,11.4,5.2353,0.83754,38.28,0.167,2.76,9988.777293,1.73,1.00E+00,1.38E-16,6.02E+23,231.5326,9.27E-21,1.4999825,0.33,0.005269249,0.1,0.0099,0.00053,38.28,0.005,0.47,0.33,0.47,0,7.90E-23,7.40E+15,0.0062,2.00E-28
299.9836,-21.22270692,-1.265130702,11.4,5.2353,0.83754,38.28,0.167,2.76,9988.777293,1.73,1.00E+00,1.38E-16,6.02E+23,231.5326,9.27E-21,1.499918,0.33,0.011097638,0.1,0.0099,0.00053,38.28,0.005,0.47,0.33,0.47,0,7.90E-23,7.40E+15,0.0062,2.00E-28
299.9901,-31.22270692,-1.810216667,11.4,5.2353,0.83754,38.28,0.167,2.76,9988.777293,1.73,1.00E+00,1.38E-16,6.02E+23,231.5326,9.27E-21,1.4999505,0.33,0.015879094,0.1,0.0099,0.00053,38.28,0.005,0.47,0.33,0.47,0,7.90E-23,7.40E+15,0.0062,2.00E-28
299.9966,-9990.639421,-36.92292105,11.4,5.2353,0.83754,38.28,0.167,2.76,9988.777293,1.73,1.00E+00,1.38E-16,6.02E+23,231.5326,9.27E-21,1.499983,0.33,0.323885272,0.1,0.0099,0.00053,38.28,0.005,0.47,0.33,0.47,0,7.90E-23,7.40E+15,0.0062,2.00E-28
299.9966,-4990.639421,-33.20014912,11.4,5.2353,0.83754,38.28,0.167,2.76,9988.777293,1.73,1.00E+00,1.38E-16,6.02E+23,231.5326,9.27E-21,1.499983,0.33,0.291229378,0.1,0.0099,0.00053,38.28,0.005,0.47,0.33,0.47,0,7.90E-23,7.40E+15,0.0062,2.00E-28
299.9965,-990.6394212,-21.759,11.4,5.2353,0.83754,38.28,0.167,2.76,9988.777293,1.73,1.00E+00,1.38E-16,6.02E+23,231.5326,9.27E-21,1.4999825,0.33,0.190868421,0.1,0.0099,0.00053,38.28,0.005,0.47,0.33,0.47,0,7.90E-23,7.40E+15,0.0062,2.00E-28
299.9836,-190.6394212,-8.495359649,11.4,5.2353,0.83754,38.28,0.167,2.76,9988.777293,1.73,1.00E+00,1.38E-16,6.02E+23,231.5326,9.27E-21,1.499918,0.33,0.074520699,0.1,0.0099,0.00053,38.28,0.005,0.47,0.33,0.47,0,7.90E-23,7.40E+15,0.0062,2.00E-28
299.9901,-90.63942115,-4.839163158,11.4,5.2353,0.83754,38.28,0.167,2.76,9988.777293,1.73,1.00E+00,1.38E-16,6.02E+23,231.5326,9.27E-21,1.4999505,0.33,0.0424488,0.1,0.0099,0.00053,38.28,0.005,0.47,0.33,0.47,0,7.90E-23,7.40E+15,0.0062,2.00E-28
299.9836,-80.63942115,-4.384714912,11.4,5.2353,0.83754,38.28,0.167,2.76,9988.777293,1.73,1.00E+00,1.38E-16,6.02E+23,231.5326,9.27E-21,1.499918,0.33,0.038462412,0.1,0.0099,0.00053,38.28,0.005,0.47,0.33,0.47,0,7.90E-23,7.40E+15,0.0062,2.00E-28
299.9836,-70.63942115,-3.946603509,11.4,5.2353,0.83754,38.28,0.167,2.76,9988.777293,1.73,1.00E+00,1.38E-16,6.02E+23,231.5326,9.27E-21,1.499918,0.33,0.034619329,0.1,0.0099,0.00053,38.28,0.005,0.47,0.33,0.47,0,7.90E-23,7.40E+15,0.0062,2.00E-28
299.9901,-60.63942115,-3.479242105,11.4,5.2353,0.83754,38.28,0.167,2.76,9988.777293,1.73,1.00E+00,1.38E-16,6.02E+23,231.5326,9.27E-21,1.4999505,0.33,0.030519668,0.1,0.0099,0.00053,38.28,0.005,0.47,0.33,0.47,0,7.90E-23,7.40E+15,0.0062,2.00E-28
300.0095,-50.63942115,-3.01345614,11.4,5.2353,0.83754,38.28,0.167,2.76,9988.777293,1.73,1.00E+00,1.38E-16,6.02E+23,231.5326,9.27E-21,1.5000475,0.33,0.026433826,0.1,0.0099,0.00053,38.28,0.005,0.47,0.33,0.47,0,7.90E-23,7.40E+15,0.0062,2.00E-28
300.0224,-40.63942115,-2.512024561,11.4,5.2353,0.83754,38.28,0.167,2.76,9988.777293,1.73,1.00E+00,1.38E-16,6.02E+23,231.5326,9.27E-21,1.500112,0.33,0.022035303,0.1,0.0099,0.00053,38.28,0.005,0.47,0.33,0.47,0,7.90E-23,7.40E+15,0.0062,2.00E-28
299.9901,-30.63942115,-1.999101754,11.4,5.2353,0.83754,38.28,0.167,2.76,9988.777293,1.73,1.00E+00,1.38E-16,6.02E+23,231.5326,9.27E-21,1.4999505,0.33,0.01753598,0.1,0.0099,0.00053,38.28,0.005,0.47,0.33,0.47,0,7.90E-23,7.40E+15,0.0062,2.00E-28
299.9707,-20.63942115,-1.467235965,11.4,5.2353,0.83754,38.28,0.167,2.76,9988.777293,1.73,1.00E+00,1.38E-16,6.02E+23,231.5326,9.27E-21,1.4998535,0.33,0.012870491,0.1,0.0099,0.00053,38.28,0.005,0.47,0.33,0.47,0,7.90E-23,7.40E+15,0.0062,2.00E-28
300.0159,-10.63942115,-0.895477193,11.4,5.2353,0.83754,38.28,0.167,2.76,9988.777293,1.73,1.00E+00,1.38E-16,6.02E+23,231.5326,9.27E-21,1.5000795,0.33,0.007855063,0.1,0.0099,0.00053,38.28,0.005,0.47,0.33,0.47,0,7.90E-23,7.40E+15,0.0062,2.00E-28
299.9707,-0.639421152,-0.307736228,11.4,5.2353,0.83754,38.28,0.167,2.76,9988.777293,1.73,1.00E+00,1.38E-16,6.02E+23,231.5326,9.27E-21,1.4998535,0.33,0.002699441,0.1,0.0099,0.00053,38.28,0.005,0.47,0.33,0.47,0,7.90E-23,7.40E+15,0.0062,2.00E-28
299.9836,9.360578848,0.292307544,11.4,5.2353,0.83754,38.28,0.167,2.76,9988.777293,1.73,1.00E+00,1.38E-16,6.02E+23,231.5326,9.27E-21,1.499918,0.33,0.002564101,0.1,0.0099,0.00053,38.28,0.005,0.47,0.33,0.47,0,7.90E-23,7.40E+15,0.0062,2.00E-28
299.9965,19.36057885,0.963265789,11.4,5.2353,0.83754,38.28,0.167,2.76,9988.777293,1.73,1.00E+00,1.38E-16,6.02E+23,231.5326,9.27E-21,1.4999825,0.33,0.0084497,0.1,0.0099,0.00053,38.28,0.005,0.47,0.33,0.47,0,7.90E-23,7.40E+15,0.0062,2.00E-28
299.9836,29.36057885,1.519892105,11.4,5.2353,0.83754,38.28,0.167,2.76,9988.777293,1.73,1.00E+00,1.38E-16,6.02E+23,231.5326,9.27E-21,1.499918,0.33,0.013332387,0.1,0.0099,0.00053,38.28,0.005,0.47,0.33,0.47,0,7.90E-23,7.40E+15,0.0062,2.00E-28

File: Hysteresis Power Loss Estimation/data/sample-7.4-hyst-in.csv
T [K],H [Oe],M [emu/g],ma [mg],pd [g/cm3],A [nm],Ms [emu/g],Mr [emu/g],Hc [Oe],Hs [Oe],Hexc [Oe],u0 [G/Oe],kb [ergs/K],Na [/mol],Mw [g/mol],mb [erg/G],eT [K],eH [Oe],eM [emu/g],ema [mg],epd [g/cm3],eA [nm],eMs [emu/g],eMr [emu/g],eHc [Oe],eHs [Oe],eHex [Oe],eu0 [],ekb [ergs/K],eNa [/mol],eMw [g/mol],emb [erg/G]
299.9901,9988.777293,43.43457317,8.2,5.2398,0.8373,43.41,0.206,2.73,9988.777293,2.5,1.00E+00,1.38E-16,6.02E+23,231.5326,9.27E-21,1.4999505,0.33,0.529689917,0.1,0.0078,0.8373,43.41,0.206,2.73,0.33,0.47,0,7.90E-23,7.40E+15,0.0062,2.00E-28
299.9642,4988.777293,39.21245122,8.2,5.2398,0.8373,43.41,0.206,2.73,9988.777293,2.5,1.00E+00,1.38E-16,6.02E+23,231.5326,9.27E-21,1.499821,0.33,0.478200625,0.1,0.0078,0.8373,43.41,0.206,2.73,0.33,0.47,0,7.90E-23,7.40E+15,0.0062,2.00E-28
299.9965,988.7772931,25.94508537,8.2,5.2398,0.8373,43.41,0.206,2.73,9988.777293,2.5,1.00E+00,1.38E-16,6.02E+23,231.5326,9.27E-21,1.4999825,0.33,0.31640348,0.1,0.0078,0.8373,43.41,0.206,2.73,0.33,0.47,0,7.90E-23,7.40E+15,0.0062,2.00E-28
299.9772,188.7772931,9.981779268,8.2,5.2398,0.8373,43.41,0.206,2.73,9988.777293,2.5,1.00E+00,1.38E-16,6.02E+23,231.5326,9.27E-21,1.499886,0.33,0.121729015,0.1,0.0078,0.8373,43.41,0.206,2.73,0.33,0.47,0,7.90E-23,7.40E+15,0.0062,2.00E-28
299.9966,88.77729308,5.512010976,8.2,5.2398,0.8373,43.41,0.206,2.73,9988.777293,2.5,1.00E+00,1.38E-16,6.02E+23,231.5326,9.27E-21,1.499983,0.33,0.067219646,0.1,0.0078,0.8373,43.41,0.206,2.73,0.33,0.47,0,7.90E-23,7.40E+15,0.0062,2.00E-28
299.9966,78.77729308,4.961017073,8.2,5.2398,0.8373,43.41,0.206,2.73,9988.777293,2.5,1.00E+00,1.38E-16,6.02E+23,231.5326,9.27E-21,1.499983,0.33,0.060500208,0.1,0.0078,0.8373,43.41,0.206,2.73,0.33,0.47,0,7.90E-23,7.40E+15,0.0062,2.00E-28
300.0095,68.77729308,4.413820732,8.2,5.2398,0.8373,43.41,0.206,2.73,9988.777293,2.5,1.00E+00,1.38E-16,6.02E+23,231.5326,9.27E-21,1.5000475,0.33,0.053827082,0.1,0.0078,0.8373,43.41,0.206,2.73,0.33,0.47,0,7.90E-23,7.40E+15,0.0062,2.00E-28
299.9836,58.77729308,3.855308537,8.2,5.2398,0.8373,43.41,0.206,2.73,9988.777293,2.5,1.00E+00,1.38E-16,6.02E+23,231.5326,9.27E-21,1.499918,0.33,0.047015958,0.1,0.0078,0.8373,43.41,0.206,2.73,0.33,0.47,0,7.90E-23,7.40E+15,0.0062,2.00E-28
299.9901,48.77729308,3.273846341,8.2,5.2398,0.8373,43.41,0.206,2.73,9988.777293,2.5,1.00E+00,1.38E-16,6.02E+23,231.5326,9.27E-21,1.4999505,0.33,0.039924955,0.1,0.0078,0.8373,43.41,0.206,2.73,0.33,0.47,0,7.90E-23,7.40E+15,0.0062,2.00E-28
299.9836,38.77729308,2.655769512,8.2,5.2398,0.8373,43.41,0.206,2.73,9988.777293,2.5,1.00E+00,1.38E-16,6.02E+23,231.5326,9.27E-21,1.499918,0.33,0.032387433,0.1,0.0078,0.8373,43.41,0.206,2.73,0.33,0.47,0,7.90E-23,7.40E+15,0.0062,2.00E-28
299.9836,28.77729308,2.028803659,8.2,5.2398,0.8373,43.41,0.206,2.73,9988.777293,2.5,1.00E+00,1.38E-16,6.02E+23,231.5326,9.27E-21,1.499918,0.33,0.024741508,0.1,0.0078,0.8373,43.41,0.206,2.73,0.33,0.47,0,7.90E-23,7.40E+15,0.0062,2.00E-28
299.9966,18.77729308,1.353978049,8.2,5.2398,0.8373,43.41,0.206,2.73,9988.777293,2.5,1.00E+00,1.38E-16,6.02E+23,231.5326,9.27E-21,1.499983,0.33,0.016511927,0.1,0.0078,0.8373,43.41,0.206,2.73,0.33,0.47,0,7.90E-23,7.40E+15,0.0062,2.00E-28
299.9642,8.777293077,0.661485366,8.2,5.2398,0.8373,43.41,0.206,2.73,9988.777293,2.5,1.00E+00,1.38E-16,6.02E+23,231.5326,9.27E-21,1.499821,0.33,0.008066895,0.1,0.0078,0.8373,43.41,0.206,2.73,0.33,0.47,0,7.90E-23,7.40E+15,0.0062,2.00E-28
299.9772,-1.222706923,-0.072662085,8.2,5.2398,0.8373,43.41,0.206,2.73,9988.777293,2.5,1.00E+00,1.38E-16,6.02E+23,231.5326,9.27E-21,1.499886,0.33,0.000886124,0.1,0.0078,0.8373,43.41,0.206,2.73,0.33,0.47,0,7.90E-23,7.40E+15,0.0062,2.00E-28
299.9966,-11.22270692,-0.779217317,8.2,5.2398,0.8373,43.41,0.206,2.73,9988.777293,2.5,1.00E+00,1.38E-16,6.02E+23,231.5326,9.27E-21,1.499983,0.33,0.00950265,0.1,0.0078,0.8373,43.41,0.206,2.73,0.33,0.47,0,7.90E-23,7.40E+15,0.0062,2.00E-28
299.9901,-21.22270692,-1.556989024,8.2,5.2398,0.8373,43.41,0.206,2.73,9988.777293,2.5,1.00E+00,1.38E-16,6.02E+23,231.5326,9.27E-21,1.4999505,0.33,0.018987671,0.1,0.0078,0.8373,43.41,0.206,2.73,0.33,0.47,0,7.90E-23,7.40E+15,0.0062,2.00E-28
299.9965,-31.22270692,-2.220196341,8.2,5.2398,0.8373,43.41,0.206,2.73,9988.777293,2.5,1.00E+00,1.38E-16,6.02E+23,231.5326,9.27E-21,1.4999825,0.33,0.027075565,0.1,0.0078,0.8373,43.41,0.206,2.73,0.33,0.47,0,7.90E-23,7.40E+15,0.0062,2.00E-28
299.9772,-9990.639421,-43.38403659,8.2,5.2398,0.8373,43.41,0.206,2.73,9988.777293,2.5,1.00E+00,1.38E-16,6.02E+23,231.5326,9.27E-21,1.499886,0.33,0.529073617,0.1,0.0078,0.8373,43.41,0.206,2.73,0.33,0.47,0,7.90E-23,7.40E+15,0.0062,2.00E-28
300.0095,-4990.639421,-39.15343902,8.2,5.2398,0.8373,43.41,0.206,2.73,9988.777293,2.5,1.00E+00,1.38E-16,6.02E+23,231.5326,9.27E-21,1.5000475,0.33,0.477480964,0.1,0.0078,0.8373,43.41,0.206,2.73,0.33,0.47,0,7.90E-23,7.40E+15,0.0062,2.00E-28
300.0418,-990.6394212,-25.98536585,8.2,5.2398,0.8373,43.41,0.206,2.73,9988.777293,2.5,1.00E+00,1.38E-16,6.02E+23,231.5326,9.27E-21,1.500209,0.33,0.316894706,0.1,0.0078,0.8373,43.41,0.206,2.73,0.33,0.47,0,7.90E-23,7.40E+15,0.0062,2.00E-28
299.9771,-190.6394212,-10.24346707,8.2,5.2398,0.8373,43.41,0.206,2.73,9988.777293,2.5,1.00E+00,1.38E-16,6.02E+23,231.5326,9.27E-21,1.4998855,0.33,0.12492033,0.1,0.0078,0.8373,43.41,0.206,2.73,0.33,0.47,0,7.90E-23,7.40E+15,0.0062,2.00E-28
299.9901,-90.63942115,-5.862565854,8.2,5.2398,0.8373,43.41,0.206,2.73,9988.777293,2.5,1.00E+00,1.38E-16,6.02E+23,231.5326,9.27E-21,1.4999505,0.33,0.071494706,0.1,0.0078,0.8373,43.41,0.206,2.73,0.33,0.47,0,7.90E-23,7.40E+15,0.0062,2.00E-28
300.003,-80.63942115,-5.327669512,8.2,5.2398,0.8373,43.41,0.206,2.73,9988.777293,2.5,1.00E+00,1.38E-16,6.02E+23,231.5326,9.27E-21,1.500015,0.33,0.064971579,0.1,0.0078,0.8373,43.41,0.206,2.73,0.33,0.47,0,7.90E-23,7.40E+15,0.0062,2.00E-28
299.9836,-70.63942115,-4.794237805,8.2,5.2398,0.8373,43.41,0.206,2.73,9988.777293,2.5,1.00E+00,1.38E-16,6.02E+23,231.5326,9.27E-21,1.499918,0.33,0.058466315,0.1,0.0078,0.8373,43.41,0.206,2.73,0.33,0.47,0,7.90E-23,7.40E+15,0.0062,2.00E-28
299.9836,-60.63942115,-4.249934146,8.2,5.2398,0.8373,43.41,0.206,2.73,9988.777293,2.5,1.00E+00,1.38E-16,6.02E+23,231.5326,9.27E-21,1.499918,0.33,0.051828465,0.1,0.0078,0.8373,43.41,0.206,2.73,0.33,0.47,0,7.90E-23,7.40E+15,0.0062,2.00E-28
299.9836,-50.63942115,-3.675391463,8.2,5.2398,0.8373,43.41,0.206,2.73,9988.777293,2.5,1.00E+00,1.38E-16,6.02E+23,231.5326,9.27E-21,1.499918,0.33,0.044821847,0.1,0.0078,0.8373,43.41,0.206,2.73,0.33,0.47,0,7.90E-23,7.40E+15,0.0062,2.00E-28
300.0159,-40.63942115,-3.086253659,8.2,5.2398,0.8373,43.41,0.206,2.73,9988.777293,2.5,1.00E+00,1.38E-16,6.02E+23,231.5326,9.27E-21,1.5000795,0.33,0.03763724,0.1,0.0078,0.8373,43.41,0.206,2.73,0.33,0.47,0,7.90E-23,7.40E+15,0.0062,2.00E-28
299.9966,-30.63942115,-2.473942683,8.2,5.2398,0.8373,43.41,0.206,2.73,9988.777293,2.5,1.00E+00,1.38E-16,6.02E+23,231.5326,9.27E-21,1.499983,0.33,0.030170033,0.1,0.0078,0.8373,43.41,0.206,2.73,0.33,0.47,0,7.90E-23,7.40E+15,0.0062,2.00E-28
299.9578,-20.63942115,-1.83652439,8.2,5.2398,0.8373,43.41,0.206,2.73,9988.777293,2.5,1.00E+00,1.38E-16,6.02E+23,231.5326,9.27E-21,1.499789,0.33,0.022396639,0.1,0.0078,0.8373,43.41,0.206,2.73,0.33,0.47,0,7.90E-23,7.40E+15,0.0062,2.00E-28
299.9513,-10.63942115,-1.151183049,8.2,5.2398,0.8373,43.41,0.206,2.73,9988.777293,2.5,1.00E+00,1.38E-16,6.02E+23,231.5326,9.27E-21,1.4997565,0.33,0.014038818,0.1,0.0078,0.8373,43.41,0.206,2.73,0.33,0.47,0,7.90E-23,7.40E+15,0.0062,2.00E-28
299.9836,-0.639421152,-0.437282683,8.2,5.2398,0.8373,43.41,0.206,2.73,9988.777293,2.5,1.00E+00,1.38E-16,6.02E+23,231.5326,9.27E-21,1.499918,0.33,0.005332716,0.1,0.0078,0.8373,43.41,0.206,2.73,0.33,0.47,0,7.90E-23,7.40E+15,0.0062,2.00E-28
300.0289,9.360578848,0.30840561,8.2,5.2398,0.8373,43.41,0.206,2.73,9988.777293,2.5,1.00E+00,1.38E-16,6.02E+23,231.5326,9.27E-21,1.5001445,0.33,0.003761044,0.1,0.0078,0.8373,43.41,0.206,2.73,0.33,0.47,0,7.90E-23,7.40E+15,0.0062,2.00E-28
299.9836,19.36057885,1.098754634,8.2,5.2398,0.8373,43.41,0.206,2.73,9988.777293,2.5,1.00E+00,1.38E-16,6.02E+23,231.5326,9.27E-21,1.499918,0.33,0.013399447,0.1,0.0078,0.8373,43.41,0.206,2.73,0.33,0.47,0,7.90E-23,7.40E+15,0.0062,2.00E-28
299.9966,29.36057885,1.758369512,8.2,5.2398,0.8373,43.41,0.206,2.73,9988.777293,2.5,1.00E+00,1.38E-16,6.02E+23,231.5326,9.27E-21,1.499983,0.33,0.021443531,0.1,0.0078,0.8373,43.41,0.206,2.73,0.33,0.47,0,7.90E-23,7.40E+15,0.0062,2.00E-28
