Repository: wandering3ngineer/research

This folder contains input datasets as CSV format files alongside output datasets as CSV and MATLAB .FIG format files.

File: Hysteresis Power Loss Estimation/data/sample-9-hyst-in.csv
T [K],H [Oe],M [emu/g],ma [mg],pd [g/cm3],A [nm],Ms [emu/g],Mr [emu/g],Hc [Oe],Hs [Oe],Hexc [Oe],u0 [G/Oe],kb [ergs/K],Na [/mol],Mw [g/mol],mb [erg/G],eT [K],eH [Oe],eM [emu/g],ema [mg],epd [g/cm3],eA [nm],eMs [emu/g],eMr [emu/g],eHc [Oe],eHs [Oe],eHex [Oe],eu0 [],ekb [ergs/K],eNa [/mol],eMw [g/mol],emb [erg/G]
300.0095,9988.777293,34.92845385,13,5.32,0.8331,34.99,0.249,5.79,9988.777293,1.41,1.00E+00,1.38E-16,6.02E+23,231.5326,9.27E-21,1.5000475,0.33,0.268680414,0.1,0.032,0.0017,0.27,0.003,0.47,0.33,0.47,0,7.90E-23,7.40E+15,0.0062,2.00E-28
299.9836,4988.777293,31.11443077,13,5.32,0.8331,34.99,0.249,5.79,9988.777293,1.41,1.00E+00,1.38E-16,6.02E+23,231.5326,9.27E-21,1.499918,0.33,0.239341775,0.1,0.032,0.0017,0.27,0.003,0.47,0.33,0.47,0,7.90E-23,7.40E+15,0.0062,2.00E-28
299.9771,988.7772931,19.12612308,13,5.32,0.8331,34.99,0.249,5.79,9988.777293,1.41,1.00E+00,1.38E-16,6.02E+23,231.5326,9.27E-21,1.4998855,0.33,0.147124024,0.1,0.032,0.0017,0.27,0.003,0.47,0.33,0.47,0,7.90E-23,7.40E+15,0.0062,2.00E-28
299.9772,188.7772931,6.769981538,13,5.32,0.8331,34.99,0.249,5.79,9988.777293,1.41,1.00E+00,1.38E-16,6.02E+23,231.5326,9.27E-21,1.499886,0.33,0.052076781,0.1,0.032,0.0017,0.27,0.003,0.47,0.33,0.47,0,7.90E-23,7.40E+15,0.0062,2.00E-28
299.9966,88.77729308,3.638380769,13,5.32,0.8331,34.99,0.249,5.79,9988.777293,1.41,1.00E+00,1.38E-16,6.02E+23,231.5326,9.27E-21,1.499983,0.33,0.027987544,0.1,0.032,0.0017,0.27,0.003,0.47,0.33,0.47,0,7.90E-23,7.40E+15,0.0062,2.00E-28
299.9771,78.77729308,3.270562308,13,5.32,0.8331,34.99,0.249,5.79,9988.777293,1.41,1.00E+00,1.38E-16,6.02E+23,231.5326,9.27E-21,1.4998855,0.33,0.025158172,0.1,0.032,0.0017,0.27,0.003,0.47,0.33,0.47,0,7.90E-23,7.40E+15,0.0062,2.00E-28
300.0159,68.77729308,2.911930769,13,5.32,0.8331,34.99,0.249,5.79,9988.777293,1.41,1.00E+00,1.38E-16,6.02E+23,231.5326,9.27E-21,1.5000795,0.33,0.022399467,0.1,0.032,0.0017,0.27,0.003,0.47,0.33,0.47,0,7.90E-23,7.40E+15,0.0062,2.00E-28
299.9966,58.77729308,2.547156154,13,5.32,0.8331,34.99,0.249,5.79,9988.777293,1.41,1.00E+00,1.38E-16,6.02E+23,231.5326,9.27E-21,1.499983,0.33,0.019593509,0.1,0.032,0.0017,0.27,0.003,0.47,0.33,0.47,0,7.90E-23,7.40E+15,0.0062,2.00E-28
299.9901,48.77729308,2.162442308,13,5.32,0.8331,34.99,0.249,5.79,9988.777293,1.41,1.00E+00,1.38E-16,6.02E+23,231.5326,9.27E-21,1.4999505,0.33,0.016634172,0.1,0.032,0.0017,0.27,0.003,0.47,0.33,0.47,0,7.90E-23,7.40E+15,0.0062,2.00E-28
300.003,38.77729308,1.77898,13,5.32,0.8331,34.99,0.249,5.79,9988.777293,1.41,1.00E+00,1.38E-16,6.02E+23,231.5326,9.27E-21,1.500015,0.33,0.013684462,0.1,0.032,0.0017,0.27,0.003,0.47,0.33,0.47,0,7.90E-23,7.40E+15,0.0062,2.00E-28
299.9771,28.77729308,1.379036923,13,5.32,0.8331,34.99,0.249,5.79,9988.777293,1.41,1.00E+00,1.38E-16,6.02E+23,231.5326,9.27E-21,1.4998855,0.33,0.010607976,0.1,0.032,0.0017,0.27,0.003,0.47,0.33,0.47,0,7.90E-23,7.40E+15,0.0062,2.00E-28
299.9771,18.77729308,0.967286923,13,5.32,0.8331,34.99,0.249,5.79,9988.777293,1.41,1.00E+00,1.38E-16,6.02E+23,231.5326,9.27E-21,1.4998855,0.33,0.007440669,0.1,0.032,0.0017,0.27,0.003,0.47,0.33,0.47,0,7.90E-23,7.40E+15,0.0062,2.00E-28
299.9836,8.777293077,0.557141308,13,5.32,0.8331,34.99,0.249,5.79,9988.777293,1.41,1.00E+00,1.38E-16,6.02E+23,231.5326,9.27E-21,1.499918,0.33,0.004285702,0.1,0.032,0.0017,0.27,0.003,0.47,0.33,0.47,0,7.90E-23,7.40E+15,0.0062,2.00E-28
300.003,-1.222706923,0.132158615,13,5.32,0.8331,34.99,0.249,5.79,9988.777293,1.41,1.00E+00,1.38E-16,6.02E+23,231.5326,9.27E-21,1.500015,0.33,0.001016605,0.1,0.032,0.0017,0.27,0.003,0.47,0.33,0.47,0,7.90E-23,7.40E+15,0.0062,2.00E-28
299.9772,-11.22270692,-0.287109769,13,5.32,0.8331,34.99,0.249,5.79,9988.777293,1.41,1.00E+00,1.38E-16,6.02E+23,231.5326,9.27E-21,1.499886,0.33,0.002208537,0.1,0.032,0.0017,0.27,0.003,0.47,0.33,0.47,0,7.90E-23,7.40E+15,0.0062,2.00E-28
300.0095,-21.22270692,-0.746924538,13,5.32,0.8331,34.99,0.249,5.79,9988.777293,1.41,1.00E+00,1.38E-16,6.02E+23,231.5326,9.27E-21,1.5000475,0.33,0.005745573,0.1,0.032,0.0017,0.27,0.003,0.47,0.33,0.47,0,7.90E-23,7.40E+15,0.0062,2.00E-28
300.0159,-31.22270692,-1.160260769,13,5.32,0.8331,34.99,0.249,5.79,9988.777293,1.41,1.00E+00,1.38E-16,6.02E+23,231.5326,9.27E-21,1.5000795,0.33,0.008925083,0.1,0.032,0.0017,0.27,0.003,0.47,0.33,0.47,0,7.90E-23,7.40E+15,0.0062,2.00E-28
299.9707,-9990.639421,-35.05396923,13,5.32,0.8331,34.99,0.249,5.79,9988.777293,1.41,1.00E+00,1.38E-16,6.02E+23,231.5326,9.27E-21,1.4998535,0.33,0.269645917,0.1,0.032,0.0017,0.27,0.003,0.47,0.33,0.47,0,7.90E-23,7.40E+15,0.0062,2.00E-28
299.9965,-4990.639421,-31.21253846,13,5.32,0.8331,34.99,0.249,5.79,9988.777293,1.41,1.00E+00,1.38E-16,6.02E+23,231.5326,9.27E-21,1.4999825,0.33,0.24009645,0.1,0.032,0.0017,0.27,0.003,0.47,0.33,0.47,0,7.90E-23,7.40E+15,0.0062,2.00E-28
299.9707,-990.6394212,-19.17814615,13,5.32,0.8331,34.99,0.249,5.79,9988.777293,1.41,1.00E+00,1.38E-16,6.02E+23,231.5326,9.27E-21,1.4998535,0.33,0.147524201,0.1,0.032,0.0017,0.27,0.003,0.47,0.33,0.47,0,7.90E-23,7.40E+15,0.0062,2.00E-28
299.9772,-190.6394212,-6.9023,13,5.32,0.8331,34.99,0.249,5.79,9988.777293,1.41,1.00E+00,1.38E-16,6.02E+23,231.5326,9.27E-21,1.499886,0.33,0.053094615,0.1,0.032,0.0017,0.27,0.003,0.47,0.33,0.47,0,7.90E-23,7.40E+15,0.0062,2.00E-28
300.003,-90.63942115,-3.805936154,13,5.32,0.8331,34.99,0.249,5.79,9988.777293,1.41,1.00E+00,1.38E-16,6.02E+23,231.5326,9.27E-21,1.500015,0.33,0.029276432,0.1,0.032,0.0017,0.27,0.003,0.47,0.33,0.47,0,7.90E-23,7.40E+15,0.0062,2.00E-28
299.9901,-80.63942115,-3.441636923,13,5.32,0.8331,34.99,0.249,5.79,9988.777293,1.41,1.00E+00,1.38E-16,6.02E+23,231.5326,9.27E-21,1.4999505,0.33,0.02647413,0.1,0.032,0.0017,0.27,0.003,0.47,0.33,0.47,0,7.90E-23,7.40E+15,0.0062,2.00E-28
300.0095,-70.63942115,-3.081588462,13,5.32,0.8331,34.99,0.249,5.79,9988.777293,1.41,1.00E+00,1.38E-16,6.02E+23,231.5326,9.27E-21,1.5000475,0.33,0.023704527,0.1,0.032,0.0017,0.27,0.003,0.47,0.33,0.47,0,7.90E-23,7.40E+15,0.0062,2.00E-28
300.003,-60.63942115,-2.71929,13,5.32,0.8331,34.99,0.249,5.79,9988.777293,1.41,1.00E+00,1.38E-16,6.02E+23,231.5326,9.27E-21,1.500015,0.33,0.020917615,0.1,0.032,0.0017,0.27,0.003,0.47,0.33,0.47,0,7.90E-23,7.40E+15,0.0062,2.00E-28
300.0095,-50.63942115,-2.341267692,13,5.32,0.8331,34.99,0.249,5.79,9988.777293,1.41,1.00E+00,1.38E-16,6.02E+23,231.5326,9.27E-21,1.5000475,0.33,0.018009751,0.1,0.032,0.0017,0.27,0.003,0.47,0.33,0.47,0,7.90E-23,7.40E+15,0.0062,2.00E-28
299.9901,-40.63942115,-1.959101538,13,5.32,0.8331,34.99,0.249,5.79,9988.777293,1.41,1.00E+00,1.38E-16,6.02E+23,231.5326,9.27E-21,1.4999505,0.33,0.015070012,0.1,0.032,0.0017,0.27,0.003,0.47,0.33,0.47,0,7.90E-23,7.40E+15,0.0062,2.00E-28
299.9901,-30.63942115,-1.568105385,13,5.32,0.8331,34.99,0.249,5.79,9988.777293,1.41,1.00E+00,1.38E-16,6.02E+23,231.5326,9.27E-21,1.4999505,0.33,0.012062349,0.1,0.032,0.0017,0.27,0.003,0.47,0.33,0.47,0,7.90E-23,7.40E+15,0.0062,2.00E-28
299.9901,-20.63942115,-1.170000769,13,5.32,0.8331,34.99,0.249,5.79,9988.777293,1.41,1.00E+00,1.38E-16,6.02E+23,231.5326,9.27E-21,1.4999505,0.33,0.009000006,0.1,0.032,0.0017,0.27,0.003,0.47,0.33,0.47,0,7.90E-23,7.40E+15,0.0062,2.00E-28
299.9901,-10.63942115,-0.753682077,13,5.32,0.8331,34.99,0.249,5.79,9988.777293,1.41,1.00E+00,1.38E-16,6.02E+23,231.5326,9.27E-21,1.4999505,0.33,0.005797554,0.1,0.032,0.0017,0.27,0.003,0.47,0.33,0.47,0,7.90E-23,7.40E+15,0.0062,2.00E-28
299.9772,-0.639421152,-0.335052923,13,5.32,0.8331,34.99,0.249,5.79,9988.777293,1.41,1.00E+00,1.38E-16,6.02E+23,231.5326,9.27E-21,1.499886,0.33,0.00257733,0.1,0.032,0.0017,0.27,0.003,0.47,0.33,0.47,0,7.90E-23,7.40E+15,0.0062,2.00E-28
299.9901,9.360578848,0.092425769,13,5.32,0.8331,34.99,0.249,5.79,9988.777293,1.41,1.00E+00,1.38E-16,6.02E+23,231.5326,9.27E-21,1.4999505,0.33,0.000710968,0.1,0.032,0.0017,0.27,0.003,0.47,0.33,0.47,0,7.90E-23,7.40E+15,0.0062,2.00E-28
299.9707,19.36057885,0.558348846,13,5.32,0.8331,34.99,0.249,5.79,9988.777293,1.41,1.00E+00,1.38E-16,6.02E+23,231.5326,9.27E-21,1.4998535,0.33,0.004294991,0.1,0.032,0.0017,0.27,0.003,0.47,0.33,0.47,0,7.90E-23,7.40E+15,0.0062,2.00E-28
299.9772,29.36057885,0.977880769,13,5.32,0.8331,34.99,0.249,5.79,9988.777293,1.41,1.00E+00,1.38E-16,6.02E+23,231.5326,9.27E-21,1.499886,0.33,0.00752216,0.1,0.032,0.0017,0.27,0.003,0.47,0.33,0.47,0,7.90E-23,7.40E+15,0.0062,2.00E-28

File: Hysteresis Power Loss Estimation/data/sample-9.5-hyst-in.csv
T [K],H [Oe],M [emu/g],ma [mg],pd [g/cm3],A [nm],Ms [emu/g],Mr [emu/g],Hc [Oe],Hs [Oe],Hexc [Oe],u0 [G/Oe],kb [ergs/K],Na [/mol],Mw [g/mol],mb [erg/G],eT [K],eH [Oe],eM [emu/g],ema [mg],epd [g/cm3],eA [nm],eMs [emu/g],eMr [emu/g],eHc [Oe],eHs [Oe],eHex [Oe],eu0 [],ekb [ergs/K],eNa [/mol],eMw [g/mol],emb [erg/G]
300.0289,9988.777293,39.06901075,9.3,5.2,0.8346,39.13,0.246,4.97,9988.777293,1.36,1.00E+00,1.38E-16,6.02E+23,231.5326,9.27E-21,1.5001445,0.33,0.42009689,0.1,0.022,0.0012,0.42,0.004,0.47,0.33,0.47,0,7.90E-23,7.40E+15,0.0062,2.00E-28
300.0159,4988.777293,35.0828172,9.3,5.2,0.8346,39.13,0.246,4.97,9988.777293,1.36,1.00E+00,1.38E-16,6.02E+23,231.5326,9.27E-21,1.5000795,0.33,0.377234594,0.1,0.022,0.0012,0.42,0.004,0.47,0.33,0.47,0,7.90E-23,7.40E+15,0.0062,2.00E-28
300.0095,988.7772931,22.08546237,9.3,5.2,0.8346,39.13,0.246,4.97,9988.777293,1.36,1.00E+00,1.38E-16,6.02E+23,231.5326,9.27E-21,1.5000475,0.33,0.23747809,0.1,0.022,0.0012,0.42,0.004,0.47,0.33,0.47,0,7.90E-23,7.40E+15,0.0062,2.00E-28
299.9965,188.7772931,7.870989247,9.3,5.2,0.8346,39.13,0.246,4.97,9988.777293,1.36,1.00E+00,1.38E-16,6.02E+23,231.5326,9.27E-21,1.4999825,0.33,0.084634293,0.1,0.022,0.0012,0.42,0.004,0.47,0.33,0.47,0,7.90E-23,7.40E+15,0.0062,2.00E-28
299.9901,88.77729308,4.192244086,9.3,5.2,0.8346,39.13,0.246,4.97,9988.777293,1.36,1.00E+00,1.38E-16,6.02E+23,231.5326,9.27E-21,1.4999505,0.33,0.045077893,0.1,0.022,0.0012,0.42,0.004,0.47,0.33,0.47,0,7.90E-23,7.40E+15,0.0062,2.00E-28
299.9772,78.77729308,3.7759,9.3,5.2,0.8346,39.13,0.246,4.97,9988.777293,1.36,1.00E+00,1.38E-16,6.02E+23,231.5326,9.27E-21,1.499886,0.33,0.040601075,0.1,0.022,0.0012,0.42,0.004,0.47,0.33,0.47,0,7.90E-23,7.40E+15,0.0062,2.00E-28
299.9965,68.77729308,3.34127957,9.3,5.2,0.8346,39.13,0.246,4.97,9988.777293,1.36,1.00E+00,1.38E-16,6.02E+23,231.5326,9.27E-21,1.4999825,0.33,0.035927737,0.1,0.022,0.0012,0.42,0.004,0.47,0.33,0.47,0,7.90E-23,7.40E+15,0.0062,2.00E-28
300.003,58.77729308,2.912593548,9.3,5.2,0.8346,39.13,0.246,4.97,9988.777293,1.36,1.00E+00,1.38E-16,6.02E+23,231.5326,9.27E-21,1.500015,0.33,0.03131821,0.1,0.022,0.0012,0.42,0.004,0.47,0.33,0.47,0,7.90E-23,7.40E+15,0.0062,2.00E-28
299.9965,48.77729308,2.470375269,9.3,5.2,0.8346,39.13,0.246,4.97,9988.777293,1.36,1.00E+00,1.38E-16,6.02E+23,231.5326,9.27E-21,1.4999825,0.33,0.026563175,0.1,0.022,0.0012,0.42,0.004,0.47,0.33,0.47,0,7.90E-23,7.40E+15,0.0062,2.00E-28
299.9707,38.77729308,2.020648387,9.3,5.2,0.8346,39.13,0.246,4.97,9988.777293,1.36,1.00E+00,1.38E-16,6.02E+23,231.5326,9.27E-21,1.4998535,0.33,0.021727402,0.1,0.022,0.0012,0.42,0.004,0.47,0.33,0.47,0,7.90E-23,7.40E+15,0.0062,2.00E-28
299.9965,28.77729308,1.567825806,9.3,5.2,0.8346,39.13,0.246,4.97,9988.777293,1.36,1.00E+00,1.38E-16,6.02E+23,231.5326,9.27E-21,1.4999825,0.33,0.016858342,0.1,0.022,0.0012,0.42,0.004,0.47,0.33,0.47,0,7.90E-23,7.40E+15,0.0062,2.00E-28
299.9901,18.77729308,1.08636129,9.3,5.2,0.8346,39.13,0.246,4.97,9988.777293,1.36,1.00E+00,1.38E-16,6.02E+23,231.5326,9.27E-21,1.4999505,0.33,0.011681304,0.1,0.022,0.0012,0.42,0.004,0.47,0.33,0.47,0,7.90E-23,7.40E+15,0.0062,2.00E-28
299.9771,8.777293077,0.603863656,9.3,5.2,0.8346,39.13,0.246,4.97,9988.777293,1.36,1.00E+00,1.38E-16,6.02E+23,231.5326,9.27E-21,1.4998855,0.33,0.006493158,0.1,0.022,0.0012,0.42,0.004,0.47,0.33,0.47,0,7.90E-23,7.40E+15,0.0062,2.00E-28
299.9707,-1.222706923,0.116436774,9.3,5.2,0.8346,39.13,0.246,4.97,9988.777293,1.36,1.00E+00,1.38E-16,6.02E+23,231.5326,9.27E-21,1.4998535,0.33,0.001252009,0.1,0.022,0.0012,0.42,0.004,0.47,0.33,0.47,0,7.90E-23,7.40E+15,0.0062,2.00E-28
299.9966,-11.22270692,-0.372097742,9.3,5.2,0.8346,39.13,0.246,4.97,9988.777293,1.36,1.00E+00,1.38E-16,6.02E+23,231.5326,9.27E-21,1.499983,0.33,0.004001051,0.1,0.022,0.0012,0.42,0.004,0.47,0.33,0.47,0,7.90E-23,7.40E+15,0.0062,2.00E-28
299.9965,-21.22270692,-0.923964731,9.3,5.2,0.8346,39.13,0.246,4.97,9988.777293,1.36,1.00E+00,1.38E-16,6.02E+23,231.5326,9.27E-21,1.4999825,0.33,0.009935105,0.1,0.022,0.0012,0.42,0.004,0.47,0.33,0.47,0,7.90E-23,7.40E+15,0.0062,2.00E-28
299.9901,-31.22270692,-1.382183871,9.3,5.2,0.8346,39.13,0.246,4.97,9988.777293,1.36,1.00E+00,1.38E-16,6.02E+23,231.5326,9.27E-21,1.4999505,0.33,0.014862192,0.1,0.022,0.0012,0.42,0.004,0.47,0.33,0.47,0,7.90E-23,7.40E+15,0.0062,2.00E-28
299.9772,-9990.639421,-39.19335484,9.3,5.2,0.8346,39.13,0.246,4.97,9988.777293,1.36,1.00E+00,1.38E-16,6.02E+23,231.5326,9.27E-21,1.499886,0.33,0.421433923,0.1,0.022,0.0012,0.42,0.004,0.47,0.33,0.47,0,7.90E-23,7.40E+15,0.0062,2.00E-28
299.9836,-4990.639421,-35.16187097,9.3,5.2,0.8346,39.13,0.246,4.97,9988.777293,1.36,1.00E+00,1.38E-16,6.02E+23,231.5326,9.27E-21,1.499918,0.33,0.378084634,0.1,0.022,0.0012,0.42,0.004,0.47,0.33,0.47,0,7.90E-23,7.40E+15,0.0062,2.00E-28
299.9901,-990.6394212,-22.1841828,9.3,5.2,0.8346,39.13,0.246,4.97,9988.777293,1.36,1.00E+00,1.38E-16,6.02E+23,231.5326,9.27E-21,1.4999505,0.33,0.2385396,0.1,0.022,0.0012,0.42,0.004,0.47,0.33,0.47,0,7.90E-23,7.40E+15,0.0062,2.00E-28
299.9836,-190.6394212,-8.018804301,9.3,5.2,0.8346,39.13,0.246,4.97,9988.777293,1.36,1.00E+00,1.38E-16,6.02E+23,231.5326,9.27E-21,1.499918,0.33,0.086223702,0.1,0.022,0.0012,0.42,0.004,0.47,0.33,0.47,0,7.90E-23,7.40E+15,0.0062,2.00E-28
300.003,-90.63942115,-4.384297849,9.3,5.2,0.8346,39.13,0.246,4.97,9988.777293,1.36,1.00E+00,1.38E-16,6.02E+23,231.5326,9.27E-21,1.500015,0.33,0.047142988,0.1,0.022,0.0012,0.42,0.004,0.47,0.33,0.47,0,7.90E-23,7.40E+15,0.0062,2.00E-28
300.003,-80.63942115,-3.961062366,9.3,5.2,0.8346,39.13,0.246,4.97,9988.777293,1.36,1.00E+00,1.38E-16,6.02E+23,231.5326,9.27E-21,1.500015,0.33,0.042592068,0.1,0.022,0.0012,0.42,0.004,0.47,0.33,0.47,0,7.90E-23,7.40E+15,0.0062,2.00E-28
299.9966,-70.63942115,-3.54567957,9.3,5.2,0.8346,39.13,0.246,4.97,9988.777293,1.36,1.00E+00,1.38E-16,6.02E+23,231.5326,9.27E-21,1.499983,0.33,0.038125587,0.1,0.022,0.0012,0.42,0.004,0.47,0.33,0.47,0,7.90E-23,7.40E+15,0.0062,2.00E-28
299.9836,-60.63942115,-3.111670968,9.3,5.2,0.8346,39.13,0.246,4.97,9988.777293,1.36,1.00E+00,1.38E-16,6.02E+23,231.5326,9.27E-21,1.499918,0.33,0.033458828,0.1,0.022,0.0012,0.42,0.004,0.47,0.33,0.47,0,7.90E-23,7.40E+15,0.0062,2.00E-28
299.9901,-50.63942115,-2.679026882,9.3,5.2,0.8346,39.13,0.246,4.97,9988.777293,1.36,1.00E+00,1.38E-16,6.02E+23,231.5326,9.27E-21,1.4999505,0.33,0.028806741,0.1,0.022,0.0012,0.42,0.004,0.47,0.33,0.47,0,7.90E-23,7.40E+15,0.0062,2.00E-28
300.0289,-40.63942115,-2.232777419,9.3,5.2,0.8346,39.13,0.246,4.97,9988.777293,1.36,1.00E+00,1.38E-16,6.02E+23,231.5326,9.27E-21,1.5001445,0.33,0.024008359,0.1,0.022,0.0012,0.42,0.004,0.47,0.33,0.47,0,7.90E-23,7.40E+15,0.0062,2.00E-28
299.9836,-30.63942115,-1.783778495,9.3,5.2,0.8346,39.13,0.246,4.97,9988.777293,1.36,1.00E+00,1.38E-16,6.02E+23,231.5326,9.27E-21,1.499918,0.33,0.019180414,0.1,0.022,0.0012,0.42,0.004,0.47,0.33,0.47,0,7.90E-23,7.40E+15,0.0062,2.00E-28
299.9965,-20.63942115,-1.310054839,9.3,5.2,0.8346,39.13,0.246,4.97,9988.777293,1.36,1.00E+00,1.38E-16,6.02E+23,231.5326,9.27E-21,1.4999825,0.33,0.014086611,0.1,0.022,0.0012,0.42,0.004,0.47,0.33,0.47,0,7.90E-23,7.40E+15,0.0062,2.00E-28
299.9836,-10.63942115,-0.837712043,9.3,5.2,0.8346,39.13,0.246,4.97,9988.777293,1.36,1.00E+00,1.38E-16,6.02E+23,231.5326,9.27E-21,1.499918,0.33,0.009007656,0.1,0.022,0.0012,0.42,0.004,0.47,0.33,0.47,0,7.90E-23,7.40E+15,0.0062,2.00E-28
299.9901,-0.639421152,-0.342706667,9.3,5.2,0.8346,39.13,0.246,4.97,9988.777293,1.36,1.00E+00,1.38E-16,6.02E+23,231.5326,9.27E-21,1.4999505,0.33,0.003685018,0.1,0.022,0.0012,0.42,0.004,0.47,0.33,0.47,0,7.90E-23,7.40E+15,0.0062,2.00E-28
299.9836,9.360578848,0.148711183,9.3,5.2,0.8346,39.13,0.246,4.97,9988.777293,1.36,1.00E+00,1.38E-16,6.02E+23,231.5326,9.27E-21,1.499918,0.33,0.001599045,0.1,0.022,0.0012,0.42,0.004,0.47,0.33,0.47,0,7.90E-23,7.40E+15,0.0062,2.00E-28
299.9965,19.36057885,0.690708387,9.3,5.2,0.8346,39.13,0.246,4.97,9988.777293,1.36,1.00E+00,1.38E-16,6.02E+23,231.5326,9.27E-21,1.4999825,0.33,0.007426972,0.1,0.022,0.0012,0.42,0.004,0.47,0.33,0.47,0,7.90E-23,7.40E+15,0.0062,2.00E-28
299.9965,29.36057885,1.177024731,9.3,5.2,0.8346,39.13,0.246,4.97,9988.777293,1.36,1.00E+00,1.38E-16,6.02E+23,231.5326,9.27E-21,1.4999825,0.33,0.01265618,0.1,0.022,0.0012,0.42,0.004,0.47,0.33,0.47,0,7.90E-23,7.40E+15,0.0062,2.00E-28

File: Hysteresis Power Loss Estimation/data/sample-minus1-hyst-in.csv
T [K],H [Oe],M [emu/g],ma [mg],pd [g/cm3],A [nm],Ms [emu/g],Mr [emu/g],Hc [Oe],Hs [Oe],Hexc [Oe],u0 [G/Oe],kb [ergs/K],Na [/mol],Mw [g/mol],mb [erg/G],eT [K],eH [Oe],eM [emu/g],ema [mg],epd [g/cm3],eA [nm],eMs [emu/g],eMr [emu/g],eHc [Oe],eHs [Oe],eHex [Oe],eu0 [],ekb [ergs/K],eNa [/mol],eMw [g/mol],emb [erg/G]
299.9894,9988.777293,85.63220472,12.7,5.1953,0.839687,85.62291339,4.971176421,91.02393472,9989.708357,0.67067058,1.00E+00,1.38E-16,6.02E+23,231.5326,9.27E-21,1.50E+00,0.33,0.674269329,0.1,0.0014,0.000074,0.674269329,0.060062112,0.66,0.66,0.66,0,7.90E-23,7.40E+15,0.0062,2.00E-28
299.9959,4988.777293,82.11141732,12.7,5.1953,0.839687,85.62291339,4.971176421,91.02393472,9989.708357,0.67067058,1.00E+00,1.38E-16,6.02E+23,231.5326,9.27E-21,1.50E+00,0.33,0.646546593,0.1,0.0014,0.000074,0.674269329,0.060062112,0.66,0.66,0.66,0,7.90E-23,7.40E+15,0.0062,2.00E-28
299.9765,988.7772931,43.7403937,12.7,5.1953,0.839687,85.62291339,4.971176421,91.02393472,9989.708357,0.67067058,1.00E+00,1.38E-16,6.02E+23,231.5326,9.27E-21,1.50E+00,0.33,0.344412549,0.1,0.0014,0.000074,0.674269329,0.060062112,0.66,0.66,0.66,0,7.90E-23,7.40E+15,0.0062,2.00E-28
299.9959,188.7772931,14.51085039,12.7,5.1953,0.839687,85.62291339,4.971176421,91.02393472,9989.708357,0.67067058,1.00E+00,1.38E-16,6.02E+23,231.5326,9.27E-21,1.50E+00,0.33,0.114258665,0.1,0.0014,0.000074,0.674269329,0.060062112,0.66,0.66,0.66,0,7.90E-23,7.40E+15,0.0062,2.00E-28
299.9765,88.77729308,9.592204724,12.7,5.1953,0.839687,85.62291339,4.971176421,91.02393472,9989.708357,0.67067058,1.00E+00,1.38E-16,6.02E+23,231.5326,9.27E-21,1.50E+00,0.33,0.075529171,0.1,0.0014,0.000074,0.674269329,0.060062112,0.66,0.66,0.66,0,7.90E-23,7.40E+15,0.0062,2.00E-28
299.9894,78.77729308,9.064,12.7,5.1953,0.839687,85.62291339,4.971176421,91.02393472,9989.708357,0.67067058,1.00E+00,1.38E-16,6.02E+23,231.5326,9.27E-21,1.50E+00,0.33,0.071370079,0.1,0.0014,0.000074,0.674269329,0.060062112,0.66,0.66,0.66,0,7.90E-23,7.40E+15,0.0062,2.00E-28
299.9894,68.77729308,8.545228346,12.7,5.1953,0.839687,85.62291339,4.971176421,91.02393472,9989.708357,0.67067058,1.00E+00,1.38E-16,6.02E+23,231.5326,9.27E-21,1.50E+00,0.33,0.067285263,0.1,0.0014,0.000074,0.674269329,0.060062112,0.66,0.66,0.66,0,7.90E-23,7.40E+15,0.0062,2.00E-28
300.0153,58.77729308,8.029551181,12.7,5.1953,0.839687,85.62291339,4.971176421,91.02393472,9989.708357,0.67067058,1.00E+00,1.38E-16,6.02E+23,231.5326,9.27E-21,1.50E+00,0.33,0.063224812,0.1,0.0014,0.000074,0.674269329,0.060062112,0.66,0.66,0.66,0,7.90E-23,7.40E+15,0.0062,2.00E-28
300.0024,48.77729308,7.506994488,12.7,5.1953,0.839687,85.62291339,4.971176421,91.02393472,9989.708357,0.67067058,1.00E+00,1.38E-16,6.02E+23,231.5326,9.27E-21,1.50E+00,0.33,0.059110193,0.1,0.0014,0.000074,0.674269329,0.060062112,0.66,0.66,0.66,0,7.90E-23,7.40E+15,0.0062,2.00E-28
299.9701,38.77729308,6.98552126,12.7,5.1953,0.839687,85.62291339,4.971176421,91.02393472,9989.708357,0.67067058,1.00E+00,1.38E-16,6.02E+23,231.5326,9.27E-21,1.50E+00,0.33,0.055004104,0.1,0.0014,0.000074,0.674269329,0.060062112,0.66,0.66,0.66,0,7.90E-23,7.40E+15,0.0062,2.00E-28
299.9894,28.77729308,6.460084252,12.7,5.1953,0.839687,85.62291339,4.971176421,91.02393472,9989.708357,0.67067058,1.00E+00,1.38E-16,6.02E+23,231.5326,9.27E-21,1.50E+00,0.33,0.050866805,0.1,0.0014,0.000074,0.674269329,0.060062112,0.66,0.66,0.66,0,7.90E-23,7.40E+15,0.0062,2.00E-28
299.9959,18.77729308,5.930711024,12.7,5.1953,0.839687,85.62291339,4.971176421,91.02393472,9989.708357,0.67067058,1.00E+00,1.38E-16,6.02E+23,231.5326,9.27E-21,1.50E+00,0.33,0.046698512,0.1,0.0014,0.000074,0.674269329,0.060062112,0.66,0.66,0.66,0,7.90E-23,7.40E+15,0.0062,2.00E-28
299.9894,8.777293077,5.393731496,12.7,5.1953,0.839687,85.62291339,4.971176421,91.02393472,9989.708357,0.67067058,1.00E+00,1.38E-16,6.02E+23,231.5326,9.27E-21,1.50E+00,0.33,0.042470327,0.1,0.0014,0.000074,0.674269329,0.060062112,0.66,0.66,0.66,0,7.90E-23,7.40E+15,0.0062,2.00E-28
299.9894,-1.222706923,4.86513937,12.7,5.1953,0.839687,85.62291339,4.971176421,91.02393472,9989.708357,0.67067058,1.00E+00,1.38E-16,6.02E+23,231.5326,9.27E-21,1.50E+00,0.33,0.038308184,0.1,0.0014,0.000074,0.674269329,0.060062112,0.66,0.66,0.66,0,7.90E-23,7.40E+15,0.0062,2.00E-28
299.983,-11.22270692,4.315584252,12.7,5.1953,0.839687,85.62291339,4.971176421,91.02393472,9989.708357,0.67067058,1.00E+00,1.38E-16,6.02E+23,231.5326,9.27E-21,1.50E+00,0.33,0.033980978,0.1,0.0014,0.000074,0.674269329,0.060062112,0.66,0.66,0.66,0,7.90E-23,7.40E+15,0.0062,2.00E-28
300.0023,-21.22270692,3.711238583,12.7,5.1953,0.839687,85.62291339,4.971176421,91.02393472,9989.708357,0.67067058,1.00E+00,1.38E-16,6.02E+23,231.5326,9.27E-21,1.50E+00,0.33,0.029222351,0.1,0.0014,0.000074,0.674269329,0.060062112,0.66,0.66,0.66,0,7.90E-23,7.40E+15,0.0062,2.00E-28
299.9765,-31.22270692,3.174393701,12.7,5.1953,0.839687,85.62291339,4.971176421,91.02393472,9989.708357,0.67067058,1.00E+00,1.38E-16,6.02E+23,231.5326,9.27E-21,1.50E+00,0.33,0.024995226,0.1,0.0014,0.000074,0.674269329,0.060062112,0.66,0.66,0.66,0,7.90E-23,7.40E+15,0.0062,2.00E-28
299.9894,-9990.639421,-85.61362205,12.7,5.1953,0.839687,85.62291339,4.971176421,91.02393472,9989.708357,0.67067058,1.00E+00,1.38E-16,6.02E+23,231.5326,9.27E-21,1.50E+00,0.33,0.674123008,0.1,0.0014,0.000074,0.674269329,0.060062112,0.66,0.66,0.66,0,7.90E-23,7.40E+15,0.0062,2.00E-28
300.0088,-4990.639421,-82.06913386,12.7,5.1953,0.839687,85.62291339,4.971176421,91.02393472,9989.708357,0.67067058,1.00E+00,1.38E-16,6.02E+23,231.5326,9.27E-21,1.50E+00,0.33,0.646213652,0.1,0.0014,0.000074,0.674269329,0.060062112,0.66,0.66,0.66,0,7.90E-23,7.40E+15,0.0062,2.00E-28
299.983,-990.6394212,-43.82532283,12.7,5.1953,0.839687,85.62291339,4.971176421,91.02393472,9989.708357,0.67067058,1.00E+00,1.38E-16,6.02E+23,231.5326,9.27E-21,1.50E+00,0.33,0.345081282,0.1,0.0014,0.000074,0.674269329,0.060062112,0.66,0.66,0.66,0,7.90E-23,7.40E+15,0.0062,2.00E-28
299.9959,-190.6394212,-14.68720472,12.7,5.1953,0.839687,85.62291339,4.971176421,91.02393472,9989.708357,0.67067058,1.00E+00,1.38E-16,6.02E+23,231.5326,9.27E-21,1.50E+00,0.33,0.115647281,0.1,0.0014,0.000074,0.674269329,0.060062112,0.66,0.66,0.66,0,7.90E-23,7.40E+15,0.0062,2.00E-28
299.9701,-90.63942115,-9.77284252,12.7,5.1953,0.839687,85.62291339,4.971176421,91.02393472,9989.708357,0.67067058,1.00E+00,1.38E-16,6.02E+23,231.5326,9.27E-21,1.50E+00,0.33,0.076951516,0.1,0.0014,0.000074,0.674269329,0.060062112,0.66,0.66,0.66,0,7.90E-23,7.40E+15,0.0062,2.00E-28
300.0283,-80.63942115,-9.244354331,12.7,5.1953,0.839687,85.62291339,4.971176421,91.02393472,9989.708357,0.67067058,1.00E+00,1.38E-16,6.02E+23,231.5326,9.27E-21,1.50E+00,0.33,0.072790192,0.1,0.0014,0.000074,0.674269329,0.060062112,0.66,0.66,0.66,0,7.90E-23,7.40E+15,0.0062,2.00E-28
299.9959,-70.63942115,-8.735645669,12.7,5.1953,0.839687,85.62291339,4.971176421,91.02393472,9989.708357,0.67067058,1.00E+00,1.38E-16,6.02E+23,231.5326,9.27E-21,1.50E+00,0.33,0.068784612,0.1,0.0014,0.000074,0.674269329,0.060062112,0.66,0.66,0.66,0,7.90E-23,7.40E+15,0.0062,2.00E-28
299.9959,-60.63942115,-8.219141732,12.7,5.1953,0.839687,85.62291339,4.971176421,91.02393472,9989.708357,0.67067058,1.00E+00,1.38E-16,6.02E+23,231.5326,9.27E-21,1.50E+00,0.33,0.064717651,0.1,0.0014,0.000074,0.674269329,0.060062112,0.66,0.66,0.66,0,7.90E-23,7.40E+15,0.0062,2.00E-28
299.9894,-50.63942115,-7.69753937,12.7,5.1953,0.839687,85.62291339,4.971176421,91.02393472,9989.708357,0.67067058,1.00E+00,1.38E-16,6.02E+23,231.5326,9.27E-21,1.50E+00,0.33,0.060610546,0.1,0.0014,0.000074,0.674269329,0.060062112,0.66,0.66,0.66,0,7.90E-23,7.40E+15,0.0062,2.00E-28
299.9959,-40.63942115,-7.178348031,12.7,5.1953,0.839687,85.62291339,4.971176421,91.02393472,9989.708357,0.67067058,1.00E+00,1.38E-16,6.02E+23,231.5326,9.27E-21,1.50E+00,0.33,0.056522425,0.1,0.0014,0.000074,0.674269329,0.060062112,0.66,0.66,0.66,0,7.90E-23,7.40E+15,0.0062,2.00E-28
299.9765,-30.63942115,-6.655340945,12.7,5.1953,0.839687,85.62291339,4.971176421,91.02393472,9989.708357,0.67067058,1.00E+00,1.38E-16,6.02E+23,231.5326,9.27E-21,1.50E+00,0.33,0.052404259,0.1,0.0014,0.000074,0.674269329,0.060062112,0.66,0.66,0.66,0,7.90E-23,7.40E+15,0.0062,2.00E-28
299.9765,-20.63942115,-6.125569291,12.7,5.1953,0.839687,85.62291339,4.971176421,91.02393472,9989.708357,0.67067058,1.00E+00,1.38E-16,6.02E+23,231.5326,9.27E-21,1.50E+00,0.33,0.048232829,0.1,0.0014,0.000074,0.674269329,0.060062112,0.66,0.66,0.66,0,7.90E-23,7.40E+15,0.0062,2.00E-28
299.983,-10.63942115,-5.590422047,12.7,5.1953,0.839687,85.62291339,4.971176421,91.02393472,9989.708357,0.67067058,1.00E+00,1.38E-16,6.02E+23,231.5326,9.27E-21,1.50E+00,0.33,0.044019071,0.1,0.0014,0.000074,0.674269329,0.060062112,0.66,0.66,0.66,0,7.90E-23,7.40E+15,0.0062,2.00E-28
299.9894,-0.639421152,-5.062116535,12.7,5.1953,0.839687,85.62291339,4.971176421,91.02393472,9989.708357,0.67067058,1.00E+00,1.38E-16,6.02E+23,231.5326,9.27E-21,1.50E+00,0.33,0.039859185,0.1,0.0014,0.000074,0.674269329,0.060062112,0.66,0.66,0.66,0,7.90E-23,7.40E+15,0.0062,2.00E-28
299.983,9.360578848,-4.521237008,12.7,5.1953,0.839687,85.62291339,4.971176421,91.02393472,9989.708357,0.67067058,1.00E+00,1.38E-16,6.02E+23,231.5326,9.27E-21,1.50E+00,0.33,0.035600291,0.1,0.0014,0.000074,0.674269329,0.060062112,0.66,0.66,0.66,0,7.90E-23,7.40E+15,0.0062,2.00E-28
300.0023,19.36057885,-3.90321811,12.7,5.1953,0.839687,85.62291339,4.971176421,91.02393472,9989.708357,0.67067058,1.00E+00,1.38E-16,6.02E+23,231.5326,9.27E-21,1.50E+00,0.33,0.030734001,0.1,0.0014,0.000074,0.674269329,0.060062112,0.66,0.66,0.66,0,7.90E-23,7.40E+15,0.0062,2.00E-28
300.0023,29.36057885,-3.363607874,12.7,5.1953,0.839687,85.62291339,4.971176421,91.02393472,9989.708357,0.67067058,1.00E+00,1.38E-16,6.02E+23,231.5326,9.27E-21,1.50E+00,0.33,0.026485101,0.1,0.0014,0.000074,0.674269329,0.060062112,0.66,0.66,0.66,0,7.90E-23,7.40E+15,0.0062,2.00E-28
